Repository: carleton-envbiotech/Cobalt_corrosion

This is a repository that contains all of the raw data for cobalt analyses via ICP-MS, live plate counts, and phenazine measurements associated with a manuscript investigating microbially-induced corrosion of elemental cobalt by Pseudomonas chlororaphis subsepcies aureofaciens.
All files serve as inputs for regenerating the figures listed in the headers of the associated R notebook provided in markdown format.

File: All_cobalt_ICPMS_data_cleaned_formatted_revised_mass_balance_summaries_included_20251001.txt (part 1 of 3)
Short_name	Sample_name	Cobalt_concentration_ug_L	Cobalt_concentration_uM	Recovery	Cobalt_concentration_uM_corrected	Time	Wire_treatment	Abiotic_vs_biotic	DMSO_treatment	Metabolite_treatment	Replicate	Sample_preservation	Bottle_number	Cell_presence	Mean_cobalt_concentration_uM_corrected	Median_cobalt_concentration_uM_corrected	Stdev_cobalt_concentration_uM_corrected	Min_cobalt_concentration_uM_corrected	Max_cobalt_concentration_uM_corrected
0-2.1	2024-02-13_0hr_Wire+Media_2_A-F	288.152	4.889468491	1.010066	4.840741586	0	Wire included	Sterile medium	No DMSO	Nothing added	2	"Acidified, filtered"	2	No cells	2.817877979	2.583033743	0.835910955	2.067044174	4.840741586
0-2.2	2024-02-13_0hr_Wire+Media_2_F-A	315.47	5.353010303	1.008405	5.308393258	0	Wire included	Sterile medium	No DMSO	Nothing added	2	"Filtered, acidified"	2	No cells	3.775182065	3.394191611	1.382661007	2.622961326	5.308393258
0-3.1	2024-02-13_0hr_NoWire+Media_3_A-F	117.311	1.990575939	1	1.990575939	0	No wire	Sterile medium	No DMSO	Nothing added	1	"Acidified, filtered"	3	No cells	1.728083807	1.689548649	0.119598698	1.611485683	1.990575939
0-3.2	2024-02-13_0hr_NoWire+Media_3_F-A	125.661	2.132261792	1	2.132261792	0	No wire	Sterile medium	No DMSO	Nothing added	1	"Filtered, acidified"	3	No cells	1.883615847	1.860055271	0.211622431	1.682091052	2.132261792
0-4.1	2024-02-13_0hr_NoWire+Media_4_A-F	112.103	1.902204691	1	1.902204691	0	No wire	Sterile medium	No DMSO	Nothing added	2	"Acidified, filtered"	4	No cells	1.728083807	1.689548649	0.119598698	1.611485683	1.990575939
0-4.2	2024-02-13_0hr_NoWire+Media_4_F-A	116.933	1.984161897	1	1.984161897	0	No wire	Sterile medium	No DMSO	Nothing added	2	"Filtered, acidified"	4	No cells	1.883615847	1.860055271	0.211622431	1.682091052	2.132261792
0-5.1	2024-02-13_0hr_Wire+Media+DMSO_5_A-F	225.212	3.821479558	0.970721	3.93674347	0	Wire included	Sterile medium	DMSO	Nothing added	1	"Acidified, filtered"	5	No cells	2.90020256	2.806684568	0.979910971	2.050697636	3.93674347
0-5.2	2024-02-13_0hr_Wire+Media+DMSO_5_F-A	227.839	3.866055455	0.952422	4.059609518	0	Wire included	Sterile medium	DMSO	Nothing added	1	"Filtered, acidified"	5	No cells	2.993809081	2.921447414	1.032467533	2.072731979	4.059609518
0-6.1	2024-02-13_0hr_Wire+Media+DMSO_6_A-F	205.941	3.494482184	0.987942	3.537132933	0	Wire included	Sterile medium	DMSO	Nothing added	2	"Acidified, filtered"	6	No cells	2.90020256	2.806684568	0.979910971	2.050697636	3.93674347
0-6.2	2024-02-13_0hr_Wire+Media+DMSO_6_F-A	212.285	3.602129496	0.97432	3.69707026	0	Wire included	Sterile medium	DMSO	Nothing added	2	"Filtered, acidified"	6	No cells	2.993809081	2.921447414	1.032467533	2.072731979	4.059609518
0-7.1	2024-02-13_0hr_NoWire+Media+DMSO_7_A-F	110.293	1.871491949	1	1.871491949	0	No wire	Sterile medium	DMSO	Nothing added	1	"Acidified, filtered"	7	No cells	1.680801457	1.672800872	0.184522259	1.506112133	1.871491949
0-7.2	2024-02-13_0hr_NoWire+Media+DMSO_7_F-A	116.389	1.974931106	1	1.974931106	0	No wire	Sterile medium	DMSO	Nothing added	1	"Filtered, acidified"	7	No cells	1.697786791	1.642537793	0.210999339	1.531140472	1.974931106
0-8.1	2024-02-13_0hr_NoWire+Media+DMSO_8_A-F	106.395	1.80534926	1	1.80534926	0	No wire	Sterile medium	DMSO	Nothing added	2	"Acidified, filtered"	8	No cells	1.680801457	1.672800872	0.184522259	1.506112133	1.871491949
0-8.2	2024-02-13_0hr_NoWire+Media+DMSO_8_F-A	103.103	1.749489401	1	1.749489401	0	No wire	Sterile medium	DMSO	Nothing added	2	"Filtered, acidified"	8	No cells	1.697786791	1.642537793	0.210999339	1.531140472	1.974931106
0-9.1	2024-02-13_0hr_Wire+10%inoc_9_A-F	289.932	4.919672181	1.00415	4.89933992	0	Wire included	Wild type	No DMSO	Nothing added	1	"Acidified, filtered"	9	Live cells	3.424299274	3.132603699	1.273999357	1.910280767	4.940135944
0-9.2	2024-02-13_0hr_Wire+10%inoc_9_F-A	277.722	4.712488437	0.903513	5.215739494	0	Wire included	Wild type	No DMSO	Nothing added	1	"Filtered, acidified"	9	Live cells	3.834055022	3.852501406	1.785693744	2.105651153	5.525566121
0-10.1	2024-02-13_0hr_Wire+10%inoc_10_A-F	284.022	4.819389141	0.975558	4.940135944	0	Wire included	Wild type	No DMSO	Nothing added	2	"Acidified, filtered"	10	Live cells	3.424299274	3.132603699	1.273999357	1.910280767	4.940135944
0-10.2	2024-02-13_0hr_Wire+10%inoc_10_F-A	291.298	4.942850969	0.894542	5.525566121	0	Wire included	Wild type	No DMSO	Nothing added	2	"Filtered, acidified"	10	Live cells	3.834055022	3.852501406	1.785693744	2.105651153	5.525566121
0-11.1	2024-02-13_0hr_NoWire+10%inoc_11_A-F	180.993	3.071155399	1	3.071155399	0	No wire	Wild type	No DMSO	Nothing added	1	"Acidified, filtered"	11	Live cells	1.980230893	1.702520965	0.553051272	1.663374945	3.071155399
0-11.2	2024-02-13_0hr_NoWire+10%inoc_11_F-A	119.411	2.026209507	1	2.026209507	0	No wire	Wild type	No DMSO	Nothing added	1	"Filtered, acidified"	11	Live cells	1.808670818	1.794124687	0.212084355	1.620224391	2.026209507
0-12.1	2024-02-13_0hr_NoWire+10%inoc_12_A-F	120.517	2.04497652	1	2.04497652	0	No wire	Wild type	No DMSO	Nothing added	2	"Acidified, filtered"	12	Live cells	1.980230893	1.702520965	0.553051272	1.663374945	3.071155399
0-12.2	2024-02-13_0hr_NoWire+10%inoc_12_F-A	115.207	1.954874498	1	1.954874498	0	No wire	Wild type	No DMSO	Nothing added	2	"Filtered, acidified"	12	Live cells	1.808670818	1.794124687	0.212084355	1.620224391	2.026209507
0-13.1	2024-02-13_0hr_Wire+10%inoc+DMSO_13_A-F	239.113	4.057356809	0.994774	4.078671949	0	Wire included	Wild type	DMSO	Nothing added	1	"Acidified, filtered"	13	Live cells	2.923502564	2.845457654	1.0617349	1.924423	4.078671949
0-13.2	2024-02-13_0hr_Wire+10%inoc+DMSO_13_F-A	210.364	3.569533266	0.965511	3.697040496	0	Wire included	Wild type	DMSO	Nothing added	1	"Filtered, acidified"	13	Live cells	2.676250565	2.611303666	0.996441485	1.785354431	3.697040496
0-14.1	2024-02-13_0hr_Wire+10%inoc+DMSO_14_A-F	209.714	3.558503828	0.998022	3.565556499	0	Wire included	Wild type	DMSO	Nothing added	2	"Acidified, filtered"	14	Live cells	2.923502564	2.845457654	1.0617349	1.924423	4.078671949
0-14.2	2024-02-13_0hr_Wire+10%inoc+DMSO_14_F-A	195.517	3.317603941	0.986068	3.364477846	0	Wire included	Wild type	DMSO	Nothing added	2	"Filtered, acidified"	14	Live cells	2.676250565	2.611303666	0.996441485	1.785354431	3.697040496
0-15.1	2024-02-13_0hr_NoWire+10%inoc+DMSO_15_A-F	109.286	1.854404805	1	1.854404805	0	No wire	Wild type	DMSO	Nothing added	1	"Acidified, filtered"	15	Live cells	1.701846472	1.697455908	0.234602078	1.465642581	1.946831493
0-15.2	2024-02-13_0hr_NoWire+10%inoc+DMSO_15_F-A	111.687	1.895145851	1	1.895145851	0	No wire	Wild type	DMSO	Nothing added	1	"Filtered, acidified"	15	Live cells	1.675910325	1.666140789	0.210186672	1.476213872	1.895145851
0-16.1	2024-02-13_0hr_NoWire+10%inoc+DMSO_16_A-F	114.733	1.946831493	1	1.946831493	0	No wire	Wild type	DMSO	Nothing added	2	"Acidified, filtered"	16	Live cells	1.701846472	1.697455908	0.234602078	1.465642581	1.946831493
0-16.2	2024-02-13_0hr_NoWire+10%inoc+DMSO_16_F-A	106.972	1.815140007	1	1.815140007	0	No wire	Wild type	DMSO	Nothing added	2	"Filtered, acidified"	16	Live cells	1.675910325	1.666140789	0.210186672	1.476213872	1.895145851
24-2.1	2024-02-14_24hr_Wire+Media_2_A-F	5212.481	88.4472834	1.010066	87.5658456	24	Wire included	Sterile medium	No DMSO	Nothing added	2	"Acidified, filtered"	2	No cells	143.523481	140.962607	37.08919366	87.5658456	203.3832219
24-2.2	2024-02-14_24hr_Wire+Media_2_F-A	7395.238	125.4851022	1.008405	124.4391908	24	Wire included	Sterile medium	No DMSO	Nothing added	2	"Filtered, acidified"	2	No cells	126.3691699	124.4391908	7.897566609	119.6154845	135.0528345
24-3.1	2024-02-14_24hr_NoWire+Media_3_A-F	55.11	0.935126629	1	0.935126629	24	No wire	Sterile medium	No DMSO	Nothing added	1	"Acidified, filtered"	3	No cells	1.55412582	1.66871998	0.351524059	0.916088123	2.036203875
24-3.2	2024-02-14_24hr_NoWire+Media_3_F-A	141.95	2.4086595	1	2.4086595	24	No wire	Sterile medium	No DMSO	Nothing added	1	"Filtered, acidified"	3	No cells	2.006517719	1.982354767	0.381660778	1.652701843	2.4086595
24-4.1	2024-02-14_24hr_NoWire+Media_4_A-F	53.988	0.916088123	1	0.916088123	24	No wire	Sterile medium	No DMSO	Nothing added	2	"Acidified, filtered"	4	No cells	1.55412582	1.66871998	0.351524059	0.916088123	2.036203875
24-4.2	2024-02-14_24hr_NoWire+Media_4_F-A	132.908	2.255231538	1	2.255231538	24	No wire	Sterile medium	No DMSO	Nothing added	2	"Filtered, acidified"	4	No cells	2.006517719	1.982354767	0.381660778	1.652701843	2.4086595
24-5.1	2024-02-14_24hr_Wire+Media+DMSO_5_A-F	7028.212	119.2572709	0.970721	122.8543226	24	Wire included	Sterile medium	DMSO	Nothing added	1	"Acidified, filtered"	5	No cells	90.38371772	94.6862936	44.24746753	40.18674787	131.9755358
24-5.2	2024-02-14_24hr_Wire+Media+DMSO_5_F-A	2154.344	36.55569667	0.952422	38.38585759	24	Wire included	Sterile medium	DMSO	Nothing added	1	"Filtered, acidified"	5	No cells	31.49281878	31.13758469	6.057529347	25.31024815	38.38585759
24-6.1	2024-02-14_24hr_Wire+Media+DMSO_6_A-F	7683.956	130.3841748	0.987942	131.9755358	24	Wire included	Sterile medium	DMSO	Nothing added	2	"Acidified, filtered"	6	No cells	90.38371772	94.6862936	44.24746753	40.18674787	131.9755358
24-6.2	2024-02-14_24hr_Wire+Media+DMSO_6_F-A	1987.196	33.71946829	0.97432	34.60820705	24	Wire included	Sterile medium	DMSO	Nothing added	2	"Filtered, acidified"	6	No cells	31.49281878	31.13758469	6.057529347	25.31024815	38.38585759
24-7.1	2024-02-14_24hr_NoWire+Media+DMSO_7_A-F	95.283	1.616796782	1	1.616796782	24	No wire	Sterile medium	DMSO	Nothing added	1	"Acidified, filtered"	7	No cells	1.548957256	1.558866781	0.065022454	1.461298679	1.616796782
24-7.2	2024-02-14_24hr_NoWire+Media+DMSO_7_F-A	97.167	1.648765182	1	1.648765182	24	No wire	Sterile medium	DMSO	Nothing added	1	"Filtered, acidified"	7	No cells	1.633154286	1.610611812	0.102083147	1.540982124	1.770411395
24-8.1	2024-02-14_24hr_NoWire+Media+DMSO_8_A-F	86.119	1.461298679	1	1.461298679	24	No wire	Sterile medium	DMSO	Nothing added	2	"Acidified, filtered"	8	No cells	1.548957256	1.558866781	0.065022454	1.461298679	1.616796782
24-8.2	2024-02-14_24hr_NoWire+Media+DMSO_8_F-A	104.336	1.770411395	1	1.770411395	24	No wire	Sterile medium	DMSO	Nothing added	2	"Filtered, acidified"	8	No cells	1.633154286	1.610611812	0.102083147	1.540982124	1.770411395
24-9.1	2024-02-14_24hr_Wire+10%inoc_9_A-F	56175.332	953.2035723	1.00415	949.2641262	24	Wire included	Wild type	No DMSO	Nothing added	1	"Acidified, filtered"	9	Live cells	961.2927373	876.859515	497.7294572	322.4623503	1652.122961
24-9.2	2024-02-14_24hr_Wire+10%inoc_9_F-A	20377.246	345.7685605	0.903513	382.6935091	24	Wire included	Wild type	No DMSO	Nothing added	1	"Filtered, acidified"	9	Live cells	487.7360577	424.6544694	215.8972325	305.4645806	796.1707115
24-10.1	2024-02-14_24hr_Wire+10%inoc_10_A-F	35566.932	603.5127062	0.975558	618.6333424	24	Wire included	Wild type	No DMSO	Nothing added	2	"Acidified, filtered"	10	Live cells	961.2927373	876.859515	497.7294572	322.4623503	1652.122961
24-10.2	2024-02-14_24hr_Wire+10%inoc_10_F-A	24599.134	417.4070997	0.894542	466.6154297	24	Wire included	Wild type	No DMSO	Nothing added	2	"Filtered, acidified"	10	Live cells	487.7360577	424.6544694	215.8972325	305.4645806	796.1707115
24-11.1	2024-02-14_24hr_NoWire+10%inoc_11_A-F	141.463	2.400395906	1	2.400395906	24	No wire	Wild type	No DMSO	Nothing added	1	"Acidified, filtered"	11	Live cells	1.76022472	1.696836562	0.335682181	1.405676376	2.400395906
24-11.2	2024-02-14_24hr_NoWire+10%inoc_11_F-A	80.156	1.360116315	1	1.360116315	24	No wire	Wild type	No DMSO	Nothing added	1	"Filtered, acidified"	11	Live cells	1.715242997	1.759381958	0.269020322	1.360116315	1.982091757
24-12.1	2024-02-14_24hr_NoWire+10%inoc_12_A-F	82.841	1.405676376	1	1.405676376	24	No wire	Wild type	No DMSO	Nothing added	2	"Acidified, filtered"	12	Live cells	1.76022472	1.696836562	0.335682181	1.405676376	2.400395906
24-12.2	2024-02-14_24hr_NoWire+10%inoc_12_F-A	116.811	1.982091757	1	1.982091757	24	No wire	Wild type	No DMSO	Nothing added	2	"Filtered, acidified"	12	Live cells	1.715242997	1.759381958	0.269020322	1.360116315	1.982091757
24-13.1	2024-02-14_24hr_Wire+10%inoc+DMSO_13_A-F	13710.255	232.6406196	0.994774	233.8627865	24	Wire included	Wild type	DMSO	Nothing added	1	"Acidified, filtered"	13	Live cells	227.5681572	235.1865209	77.24709091	125.9666121	313.9329748
24-13.2	2024-02-14_24hr_Wire+10%inoc+DMSO_13_F-A	13943.868	236.6046504	0.965511	245.0564006	24	Wire included	Wild type	DMSO	Nothing added	1	"Filtered, acidified"	13	Live cells	229.7150661	238.2922399	78.15775638	126.4274777	315.8483069
24-14.1	2024-02-14_24hr_Wire+10%inoc+DMSO_14_A-F	7408.931	125.7174501	0.998022	125.9666121	24	Wire included	Wild type	DMSO	Nothing added	2	"Acidified, filtered"	14	Live cells	227.5681572	235.1865209	77.24709091	125.9666121	313.9329748
24-14.2	2024-02-14_24hr_Wire+10%inoc+DMSO_14_F-A	7346.971	124.6660901	0.986068	126.4274777	24	Wire included	Wild type	DMSO	Nothing added	2	"Filtered, acidified"	14	Live cells	229.7150661	238.2922399	78.15775638	126.4274777	315.8483069
24-15.1	2024-02-14_24hr_NoWire+10%inoc+DMSO_15_A-F	95.244	1.616135015	1	1.616135015	24	No wire	Wild type	DMSO	Nothing added	1	"Acidified, filtered"	15	Live cells	1.545016353	1.54793067	0.063305612	1.468069057	1.616135015
24-15.2	2024-02-14_24hr_NoWire+10%inoc+DMSO_15_F-A	94.981	1.611672335	1	1.611672335	24	No wire	Wild type	DMSO	Nothing added	1	"Filtered, acidified"	15	Live cells	1.591089708	1.548583952	0.147405979	1.475484233	1.791706694
24-16.1	2024-02-14_24hr_NoWire+10%inoc+DMSO_16_A-F	86.518	1.468069057	1	1.468069057	24	No wire	Wild type	DMSO	Nothing added	2	"Acidified, filtered"	16	Live cells	1.545016353	1.54793067	0.063305612	1.468069057	1.616135015
24-16.2	2024-02-14_24hr_NoWire+10%inoc+DMSO_16_F-A	105.591	1.791706694	1	1.791706694	24	No wire	Wild type	DMSO	Nothing added	2	"Filtered, acidified"	16	Live cells	1.591089708	1.548583952	0.147405979	1.475484233	1.791706694
72-2.1	2024-02-16_72hr_Wire+Media_2_A-F	5717.977	97.02472435	1.010066	96.05780647	72	Wire included	Sterile medium	No DMSO	Nothing added	2	"Acidified, filtered"	2	No cells	152.882723	134.9661862	54.05774343	96.05780647	244.6002272
72-2.2	2024-02-16_72hr_Wire+Media_2_F-A	7044.151	119.5277297	1.008405	118.5314727	72	Wire included	Sterile medium	No DMSO	Nothing added	2	"Filtered, acidified"	2	No cells	93.01691173	80.87319701	22.10477503	79.64606547	118.5314727
72-3.1	2024-02-16_72hr_NoWire+Media_3_A-F	90.132	1.52939273	1	1.52939273	72	No wire	Sterile medium	No DMSO	Nothing added	1	"Acidified, filtered"	3	No cells	1.685576355	1.696836562	0.09287771	1.52939273	1.839285992
72-3.2	2024-02-16_72hr_NoWire+Media_3_F-A	128.537	2.181062812	1	2.181062812	72	No wire	Sterile medium	No DMSO	Nothing added	1	"Filtered, acidified"	3	No cells	1.965212475	1.954942372	0.284990387	1.709987046	2.240978111
72-4.1	2024-02-16_72hr_NoWire+Media_4_A-F	94.001	1.595043337	1	1.595043337	72	No wire	Sterile medium	No DMSO	Nothing added	2	"Acidified, filtered"	4	No cells	1.685576355	1.696836562	0.09287771	1.52939273	1.839285992
72-4.2	2024-02-16_72hr_NoWire+Media_4_F-A	132.068	2.240978111	1	2.240978111	72	No wire	Sterile medium	No DMSO	Nothing added	2	"Filtered, acidified"	4	No cells	1.965212475	1.954942372	0.284990387	1.709987046	2.240978111
72-5.1	2024-02-16_72hr_Wire+Media+DMSO_5_A-F	5563.407	94.40192408	0.970721	97.24928592	72	Wire included	Sterile medium	DMSO	Nothing added	1	"Acidified, filtered"	5	No cells	86.73391067	81.32809738	35.67100141	52.18098733	132.0984606
72-5.2	2024-02-16_72hr_Wire+Media+DMSO_5_F-A	2130.64	36.15347853	0.952422	37.9635024	72	Wire included	Sterile medium	DMSO	Nothing added	1	"Filtered, acidified"	5	No cells	30.45772713	28.52632211	5.07278197	26.8147619	37.9635024
72-6.1	2024-02-16_72hr_Wire+Media+DMSO_6_A-F	7691.113	130.5056174	0.987942	132.0984606	72	Wire included	Sterile medium	DMSO	Nothing added	2	"Acidified, filtered"	6	No cells	86.73391067	81.32809738	35.67100141	52.18098733	132.0984606
72-6.2	2024-02-16_72hr_Wire+Media+DMSO_6_F-A	1652.662	28.04297306	0.97432	28.78209732	72	Wire included	Sterile medium	DMSO	Nothing added	2	"Filtered, acidified"	6	No cells	30.45772713	28.52632211	5.07278197	26.8147619	37.9635024
72-7.1	2024-02-16_72hr_NoWire+Media+DMSO_7_A-F	100.564	1.70640672	1	1.70640672	72	No wire	Sterile medium	DMSO	Nothing added	1	"Acidified, filtered"	7	No cells	1.690439488	1.684695697	0.063030943	1.622549057	1.769817503
72-7.2	2024-02-16_72hr_NoWire+Media+DMSO_7_F-A	106.614	1.809065332	1	1.809065332	72	No wire	Sterile medium	DMSO	Nothing added	1	"Filtered, acidified"	7	No cells	1.772180348	1.75027843	0.160413229	1.609194954	1.978969577
72-8.1	2024-02-16_72hr_NoWire+Media+DMSO_8_A-F	104.301	1.769817503	1	1.769817503	72	No wire	Sterile medium	DMSO	Nothing added	2	"Acidified, filtered"	8	No cells	1.690439488	1.684695697	0.063030943	1.622549057	1.769817503
72-8.2	2024-02-16_72hr_NoWire+Media+DMSO_8_F-A	116.627	1.978969577	1	1.978969577	72	No wire	Sterile medium	DMSO	Nothing added	2	"Filtered, acidified"	8	No cells	1.772180348	1.75027843	0.160413229	1.609194954	1.978969577
72-9.1	2024-02-16_72hr_Wire+10%inoc_9_A-F	71548.862	1214.06725	1.00415	1209.049694	72	Wire included	Wild type	No DMSO	Nothing added	1	"Acidified, filtered"	9	Live cells	1849.049635	1439.339461	1068.358594	902.9130132	3473.979149
72-9.2	2024-02-16_72hr_Wire+10%inoc_9_F-A	52704.541	894.3099216	0.903513	989.8141162	72	Wire included	Wild type	No DMSO	Nothing added	1	"Filtered, acidified"	9	Live cells	1113.090741	1005.360079	255.3664337	948.1227511	1493.520056
72-10.1	2024-02-16_72hr_Wire+10%inoc_10_A-F	51910.952	880.8440133	0.975558	902.9130132	72	Wire included	Wild type	No DMSO	Nothing added	2	"Acidified, filtered"	10	Live cells	1849.049635	1439.339461	1068.358594	902.9130132	3473.979149
72-10.2	2024-02-16_72hr_Wire+10%inoc_10_F-A	49983.342	848.135622	0.894542	948.1227511	72	Wire included	Wild type	No DMSO	Nothing added	2	"Filtered, acidified"	10	Live cells	1113.090741	1005.360079	255.3664337	948.1227511	1493.520056
72-11.1	2024-02-16_72hr_NoWire+10%inoc_11_A-F	123.966	2.103500413	1	2.103500413	72	No wire	Wild type	No DMSO	Nothing added	1	"Acidified, filtered"	11	Live cells	1.931947408	1.956978576	0.146475706	1.762962283	2.103500413
72-11.2	2024-02-16_72hr_NoWire+10%inoc_11_F-A	112.395	1.907159454	1	1.907159454	72	No wire	Wild type	No DMSO	Nothing added	1	"Filtered, acidified"	11	Live cells	1.818062809	1.814215232	0.114384404	1.717232538	1.926588233
72-12.1	2024-02-16_72hr_NoWire+10%inoc_12_A-F	110.662	1.877753276	1	1.877753276	72	No wire	Wild type	No DMSO	Nothing added	2	"Acidified, filtered"	12	Live cells	1.931947408	1.956978576	0.146475706	1.762962283	2.103500413
72-12.2	2024-02-16_72hr_NoWire+10%inoc_12_F-A	101.44	1.721271009	1	1.721271009	72	No wire	Wild type	No DMSO	Nothing added	2	"Filtered, acidified"	12	Live cells	1.818062809	1.814215232	0.114384404	1.717232538	1.926588233
72-13.1	2024-02-16_72hr_Wire+10%inoc+DMSO_13_A-F	21402.238	363.1609995	0.994774	365.0688493	72	Wire included	Wild type	DMSO	Nothing added	1	"Acidified, filtered"	13	Live cells	353.691096	379.399559	129.6834936	174.0362351	481.9290307
72-13.2	2024-02-16_72hr_Wire+10%inoc+DMSO_13_F-A	10286.791	174.5500308	0.965511	180.7851291	72	Wire included	Wild type	DMSO	Nothing added	1	"Filtered, acidified"	13	Live cells	273.4087069	278.3165745	161.6259013	96.38506203	440.6166166
72-14.1	2024-02-16_72hr_Wire+10%inoc+DMSO_14_A-F	10236.224	173.6919914	0.998022	174.0362351	72	Wire included	Wild type	DMSO	Nothing added	2	"Acidified, filtered"	14	Live cells	353.691096	379.399559	129.6834936	174.0362351	481.9290307
72-14.2	2024-02-16_72hr_Wire+10%inoc+DMSO_14_F-A	5601.142	95.04222535	0.986068	96.38506203	72	Wire included	Wild type	DMSO	Nothing added	2	"Filtered, acidified"	14	Live cells	273.4087069	278.3165745	161.6259013	96.38506203	440.6166166
72-15.1	2024-02-16_72hr_NoWire+10%inoc+DMSO_15_A-F	104.341	1.770496237	1	1.770496237	72	No wire	Wild type	DMSO	Nothing added	1	"Acidified, filtered"	15	Live cells	1.667277669	1.673471123	0.103996397	1.551672194	1.770496237
72-15.2	2024-02-16_72hr_NoWire+10%inoc+DMSO_15_F-A	108.645	1.843528083	1	1.843528083	72	No wire	Wild type	DMSO	Nothing added	1	"Filtered, acidified"	15	Live cells	1.704561411	1.707441791	0.126503382	1.559833978	1.843528083
72-16.1	2024-02-16_72hr_NoWire+10%inoc+DMSO_16_A-F	102.431	1.738086659	1	1.738086659	72	No wire	Wild type	DMSO	Nothing added	2	"Acidified, filtered"	16	Live cells	1.667277669	1.673471123	0.103996397	1.551672194	1.770496237
72-16.2	2024-02-16_72hr_NoWire+10%inoc+DMSO_16_F-A	104.29	1.769630851	1	1.769630851	72	No wire	Wild type	DMSO	Nothing added	2	"Filtered, acidified"	16	Live cells	1.704561411	1.707441791	0.126503382	1.559833978	1.843528083
168-2.1	2024-02-20_168hr_Wire+Media_2_A-F	14019.409	237.8864577	1.010066	235.5157561	168	Wire included	Sterile medium	No DMSO	Nothing added	2	"Acidified, filtered"	2	No cells	240.4712151	251.7465942	76.45189204	128.2731463	381.0251426
168-2.2	2024-02-20_168hr_Wire+Media_2_F-A	10521.689	178.5358659	1.008405	177.0477793	168	Wire included	Sterile medium	No DMSO	Nothing added	2	"Filtered, acidified"	2	No cells	104.5064346	69.46618286	62.83469544	67.00534168	177.0477793
168-3.1	2024-02-20_168hr_NoWire+Media_3_A-F	128.554	2.181351274	1	2.181351274	168	No wire	Sterile medium	No DMSO	Nothing added	1	"Acidified, filtered"	3	No cells	1.892977294	1.868386739	0.180822187	1.696836562	2.181351274
168-3.2	2024-02-20_168hr_NoWire+Media_3_F-A	131.991	2.239671547	1	2.239671547	168	No wire	Sterile medium	No DMSO	Nothing added	1	"Filtered, acidified"	3	No cells	2.040815028	2.052281401	0.193642414	1.819025763	2.239671547
168-4.1	2024-02-20_168hr_NoWire+Media_4_A-F	127.225	2.158800316	1	2.158800316	168	No wire	Sterile medium	No DMSO	Nothing added	2	"Acidified, filtered"	4	No cells	1.892977294	1.868386739	0.180822187	1.696836562	2.181351274
168-4.2	2024-02-20_168hr_NoWire+Media_4_F-A	127.335	2.160666836	1	2.160666836	168	No wire	Sterile medium	No DMSO	Nothing added	2	"Filtered, acidified"	4	No cells	2.040815028	2.052281401	0.193642414	1.819025763	2.239671547
168-5.1	2024-02-20_168hr_Wire+Media+DMSO_5_A-F	15377.016	260.9228297	0.970721	268.7928145	168	Wire included	Sterile medium	DMSO	Nothing added	1	"Acidified, filtered"	5	No cells	146.9106033	128.7718838	91.39491606	61.30583111	268.7928145
168-5.2	2024-02-20_168hr_Wire+Media+DMSO_5_F-A	3479.174	59.03589649	0.952422	61.99152859	168	Wire included	Sterile medium	DMSO	Nothing added	1	"Filtered, acidified"	5	No cells	46.57613072	47.28932384	18.01456198	29.4429939	62.28288131
168-6.1	2024-02-20_168hr_Wire+Media+DMSO_6_A-F	9436.171	160.1163996	0.987942	162.0706475	168	Wire included	Sterile medium	DMSO	Nothing added	2	"Acidified, filtered"	6	No cells	146.9106033	128.7718838	91.39491606	61.30583111	268.7928145
168-6.2	2024-02-20_168hr_Wire+Media+DMSO_6_F-A	3576.27	60.68345692	0.97432	62.28288131	168	Wire included	Sterile medium	DMSO	Nothing added	2	"Filtered, acidified"	6	No cells	46.57613072	47.28932384	18.01456198	29.4429939	62.28288131
168-7.1	2024-02-20_168hr_NoWire+Media+DMSO_7_A-F	145.607	2.470712813	1	2.470712813	168	No wire	Sterile medium	DMSO	Nothing added	1	"Acidified, filtered"	7	No cells	2.01566791	1.979444692	0.413459829	1.633069444	2.470712813
168-7.2	2024-02-20_168hr_NoWire+Media+DMSO_7_F-A	159.487	2.706233728	1	2.706233728	168	No wire	Sterile medium	DMSO	Nothing added	1	"Filtered, acidified"	7	No cells	2.080525246	1.980471278	0.492197223	1.654924699	2.706233728
168-8.1	2024-02-20_168hr_NoWire+Media+DMSO_8_A-F	133.155	2.259422724	1	2.259422724	168	No wire	Sterile medium	DMSO	Nothing added	2	"Acidified, filtered"	8	No cells	2.01566791	1.979444692	0.413459829	1.633069444	2.470712813
168-8.2	2024-02-20_168hr_NoWire+Media+DMSO_8_F-A	131.976	2.239417021	1	2.239417021	168	No wire	Sterile medium	DMSO	Nothing added	2	"Filtered, acidified"	8	No cells	2.080525246	1.980471278	0.492197223	1.654924699	2.706233728
168-9.1	2024-02-20_168hr_Wire+10%inoc_9_A-F	105111.437	1783.569294	1.00415	1776.198072	168	Wire included	Wild type	No DMSO	Nothing added	1	"Acidified, filtered"	9	Live cells	2188.171728	2132.981497	730.9079782	1157.653848	2966.418855
168-9.2	2024-02-20_168hr_Wire+10%inoc_9_F-A	33736.651	572.455829	0.903513	633.5889235	168	Wire included	Wild type	No DMSO	Nothing added	1	"Filtered, acidified"	9	Live cells	1161.764472	859.7381043	799.0386607	612.8437977	2314.73788
168-10.1	2024-02-20_168hr_Wire+10%inoc_10_A-F	103234.569	1751.721912	0.975558	1795.610217	168	Wire included	Wild type	No DMSO	Nothing added	2	"Acidified, filtered"	10	Live cells	2188.171728	2132.981497	730.9079782	1157.653848	2966.418855
168-10.2	2024-02-20_168hr_Wire+10%inoc_10_F-A	32308.033	548.2145165	0.894542	612.8437977	168	Wire included	Wild type	No DMSO	Nothing added	2	"Filtered, acidified"	10	Live cells	1161.764472	859.7381043	799.0386607	612.8437977	2314.73788
168-11.1	2024-02-20_168hr_NoWire+10%inoc_11_A-F	149.337	2.534004817	1	2.534004817	168	No wire	Wild type	No DMSO	Nothing added	1	"Acidified, filtered"	11	Live cells	2.271006462	2.20184906	0.305242128	1.937193461	2.714938499
168-11.2	2024-02-20_168hr_NoWire+10%inoc_11_F-A	156.633	2.657806012	1	2.657806012	168	No wire	Wild type	No DMSO	Nothing added	1	"Filtered, acidified"	11	Live cells	2.177435824	2.15617022	0.478824782	1.739596844	2.657806012
168-12.1	2024-02-20_168hr_NoWire+10%inoc_12_A-F	136.149	2.310226011	1	2.310226011	168	No wire	Wild type	No DMSO	Nothing added	2	"Acidified, filtered"	12	Live cells	2.271006462	2.20184906	0.305242128	1.937193461	2.714938499
168-12.2	2024-02-20_168hr_NoWire+10%inoc_12_F-A	148.5	2.519802295	1	2.519802295	168	No wire	Wild type	No DMSO	Nothing added	2	"Filtered, acidified"	12	Live cells	2.177435824	2.15617022	0.478824782	1.739596844	2.657806012
168-13.1	2024-02-20_168hr_Wire+10%inoc+DMSO_13_A-F	20629.136	350.0427221	0.994774	351.8816556	168	Wire included	Wild type	DMSO	Nothing added	1	"Acidified, filtered"	13	Live cells	389.9921596	394.3872738	87.21353184	287.8016541	483.3924368
168-13.2	2024-02-20_168hr_Wire+10%inoc+DMSO_13_F-A	11068.341	187.8116569	0.965511	194.5204735	168	Wire included	Wild type	DMSO	Nothing added	1	"Filtered, acidified"	13	Live cells	270.1694253	263.1597408	119.7931221	147.8888634	406.4693561
168-14.1	2024-02-20_168hr_Wire+10%inoc+DMSO_14_A-F	16927.522	287.2323824	0.998022	287.8016541	168	Wire included	Wild type	DMSO	Nothing added	2	"Acidified, filtered"	14	Live cells	389.9921596	394.3872738	87.21353184	287.8016541	483.3924368
168-14.2	2024-02-20_168hr_Wire+10%inoc+DMSO_14_F-A	8594.138	145.8284758	0.986068	147.8888634	168	Wire included	Wild type	DMSO	Nothing added	2	"Filtered, acidified"	14	Live cells	270.1694253	263.1597408	119.7931221	147.8888634	406.4693561
168-15.1	2024-02-20_168hr_NoWire+10%inoc+DMSO_15_A-F	116.993	1.985179999	1	1.985179999	168	No wire	Wild type	DMSO	Nothing added	1	"Acidified, filtered"	15	Live cells	2.119747623	1.934334292	0.521160127	1.725445227	2.884876681
168-15.2	2024-02-20_168hr_NoWire+10%inoc+DMSO_15_F-A	125.529	2.130021968	1	2.130021968	168	No wire	Wild type	DMSO	Nothing added	1	"Filtered, acidified"	15	Live cells	1.852135286	1.856720987	0.31771582	1.565077203	2.130021968
168-16.1	2024-02-20_168hr_NoWire+10%inoc+DMSO_16_A-F	170.015	2.884876681	1	2.884876681	168	No wire	Wild type	DMSO	Nothing added	2	"Acidified, filtered"	16	Live cells	2.119747623	1.934334292	0.521160127	1.725445227	2.884876681
168-16.2	2024-02-20_168hr_NoWire+10%inoc+DMSO_16_F-A	125.19	2.124269692	1	2.124269692	168	No wire	Wild type	DMSO	Nothing added	2	"Filtered, acidified"	16	Live cells	1.852135286	1.856720987	0.31771582	1.565077203	2.130021968
0-1.1	2024-05-14_0hr_Wire+Media_1_A-F	196.205	3.329278177	0.99719	3.338659811	0	Wire included	Sterile medium	No DMSO	Nothing added	3	"Acidified, filtered"	17	No cells	2.817877979	2.583033743	0.835910955	2.067044174	4.840741586
0-1.2	2024-05-14_0hr_Wire+Media_1_F-A	196.39	3.332417324	0.9818	3.394191611	0	Wire included	Sterile medium	No DMSO	Nothing added	3	"Filtered, acidified"	17	No cells	3.775182065	3.394191611	1.382661007	2.622961326	5.308393258
0-2.1	2024-05-14_0hr_NoWire+Media_2_A-F	99.22	1.683601237	1	1.683601237	0	No wire	Sterile medium	No DMSO	Nothing added	3	"Acidified, filtered"	18	No cells	1.728083807	1.689548649	0.119598698	1.611485683	1.990575939
0-2.2	2024-05-14_0hr_NoWire+Media_2_F-A	102.305	1.735948645	1	1.735948645	0	No wire	Sterile medium	No DMSO	Nothing added	3	"Filtered, acidified"	18	No cells	1.883615847	1.860055271	0.211622431	1.682091052	2.132261792
0-3.1	2024-05-14_0hr_Wire+Media+DMSO_3_A-F	124.235	2.108064903	1.01533	2.076236202	0	Wire included	Sterile medium	DMSO	Nothing added	3	"Acidified, filtered"	19	No cells	2.90020256	2.806684568	0.979910971	2.050697636	3.93674347
0-3.2	2024-05-14_0hr_Wire+Media+DMSO_3_F-A	127.95	2.171102381	1.01178	2.145824568	0	Wire included	Sterile medium	DMSO	Nothing added	3	"Filtered, acidified"	19	No cells	2.993809081	2.921447414	1.032467533	2.072731979	4.059609518
0-4.1	2024-05-14_0hr_NoWire+Media+DMSO_4_A-F	88.76	1.506112133	1	1.506112133	0	No wire	Sterile medium	DMSO	Nothing added	3	"Acidified, filtered"	20	No cells	1.680801457	1.672800872	0.184522259	1.506112133	1.871491949
0-4.2	2024-05-14_0hr_NoWire+Media+DMSO_4_F-A	90.235	1.531140472	1	1.531140472	0	No wire	Sterile medium	DMSO	Nothing added	3	"Filtered, acidified"	20	No cells	1.697786791	1.642537793	0.210999339	1.531140472	1.974931106
0-5.1	2024-05-14_0hr_Wire+10%inoc_5_A-F	112.83	1.914540693	1.00223	1.910280767	0	Wire included	Wild type	No DMSO	Nothing added	3	"Acidified, filtered"	21	Live cells	3.424299274	3.132603699	1.273999357	1.910280767	4.940135944
0-5.2	2024-05-14_0hr_Wire+10%inoc_5_F-A	123.785	2.100429138	0.99752	2.105651153	0	Wire included	Wild type	No DMSO	Nothing added	3	"Filtered, acidified"	21	Live cells	3.834055022	3.852501406	1.785693744	2.105651153	5.525566121
0-6.1	2024-05-14_0hr_NoWire+10%inoc_6_A-F	100.67	1.708205367	1	1.708205367	0	No wire	Wild type	No DMSO	Nothing added	3	"Acidified, filtered"	22	Live cells	1.980230893	1.702520965	0.553051272	1.663374945	3.071155399
0-6.2	2024-05-14_0hr_NoWire+10%inoc_6_F-A	96.26	1.633374875	1	1.633374875	0	No wire	Wild type	No DMSO	Nothing added	3	"Filtered, acidified"	22	Live cells	1.808670818	1.794124687	0.212084355	1.620224391	2.026209507
0-7.1	2024-05-14_0hr_Wire+10%inoc+DMSO_7_A-F	121.96	2.069461871	0.9737	2.125358808	0	Wire included	Wild type	DMSO	Nothing added	3	"Acidified, filtered"	23	Live cells	2.923502564	2.845457654	1.0617349	1.924423	4.078671949
0-7.2	2024-05-14_0hr_Wire+10%inoc+DMSO_7_F-A	101.19	1.717028917	0.96173	1.785354431	0	Wire included	Wild type	DMSO	Nothing added	3	"Filtered, acidified"	23	Live cells	2.676250565	2.611303666	0.996441485	1.785354431	3.697040496
0-8.1	2024-05-14_0hr_NoWire+10%inoc+DMSO_8_A-F	86.375	1.465642581	1	1.465642581	0	No wire	Wild type	DMSO	Nothing added	3	"Acidified, filtered"	24	Live cells	1.701846472	1.697455908	0.234602078	1.465642581	1.946831493
0-8.2	2024-05-14_0hr_NoWire+10%inoc+DMSO_8_F-A	89.41	1.51714157	1	1.51714157	0	No wire	Wild type	DMSO	Nothing added	3	"Filtered, acidified"	24	Live cells	1.675910325	1.666140789	0.210186672	1.476213872	1.895145851
24-1.1	2024-05-15_24hr_Wire+Media_1_A-F	6253.61	106.1135409	0.99719	106.4125602	24	Wire included	Sterile medium	No DMSO	Nothing added	3	"Acidified, filtered"	17	No cells	143.523481	140.962607	37.08919366	87.5658456	203.3832219
24-1.2	2024-05-15_24hr_Wire+Media_1_F-A	6921.025	117.4384827	0.9818	119.6154845	24	Wire included	Sterile medium	No DMSO	Nothing added	3	"Filtered, acidified"	17	No cells	126.3691699	124.4391908	7.897566609	119.6154845	135.0528345
24-2.1	2024-05-15_24hr_NoWire+Media_2_A-F	97.47	1.653906597	1	1.653906597	24	No wire	Sterile medium	No DMSO	Nothing added	3	"Acidified, filtered"	18	No cells	1.55412582	1.66871998	0.351524059	0.916088123	2.036203875
24-2.2	2024-05-15_24hr_NoWire+Media_2_F-A	100.745	1.709477995	1	1.709477995	24	No wire	Sterile medium	No DMSO	Nothing added	3	"Filtered, acidified"	18	No cells	2.006517719	1.982354767	0.381660778	1.652701843	2.4086595
24-3.1	2024-05-15_24hr_Wire+Media+DMSO_3_A-F	2404.64	40.80281071	1.01533	40.18674787	24	Wire included	Sterile medium	DMSO	Nothing added	3	"Acidified, filtered"	19	No cells	90.38371772	94.6862936	44.24746753	40.18674787	131.9755358
24-3.2	2024-05-15_24hr_Wire+Media+DMSO_3_F-A	1509.185	25.60840287	1.01178	25.31024815	24	Wire included	Sterile medium	DMSO	Nothing added	3	"Filtered, acidified"	19	No cells	31.49281878	31.13758469	6.057529347	25.31024815	38.38585759
24-4.1	2024-05-15_24hr_NoWire+Media+DMSO_4_A-F	92.46	1.568895085	1	1.568895085	24	No wire	Sterile medium	DMSO	Nothing added	3	"Acidified, filtered"	20	No cells	1.548957256	1.558866781	0.065022454	1.461298679	1.616796782
24-4.2	2024-05-15_24hr_NoWire+Media+DMSO_4_F-A	90.815	1.540982124	1	1.540982124	24	No wire	Sterile medium	DMSO	Nothing added	3	"Filtered, acidified"	20	No cells	1.633154286	1.610611812	0.102083147	1.540982124	1.770411395
24-5.1	2024-05-15_24hr_Wire+10%inoc_5_A-F	47514.82	806.2488382	1.00223	804.4549038	24	Wire included	Wild type	No DMSO	Nothing added	3	"Acidified, filtered"	21	Live cells	961.2927373	876.859515	497.7294572	322.4623503	1652.122961
24-5.2	2024-05-15_24hr_Wire+10%inoc_5_F-A	46804.52	794.1962081	0.99752	796.1707115	24	Wire included	Wild type	No DMSO	Nothing added	3	"Filtered, acidified"	21	Live cells	487.7360577	424.6544694	215.8972325	305.4645806	796.1707115
24-6.1	2024-05-15_24hr_NoWire+10%inoc_6_A-F	102.6	1.740954313	1	1.740954313	24	No wire	Wild type	No DMSO	Nothing added	3	"Acidified, filtered"	22	Live cells	1.76022472	1.696836562	0.335682181	1.405676376	2.400395906
24-6.2	2024-05-15_24hr_NoWire+10%inoc_6_F-A	108.94	1.848533751	1	1.848533751	24	No wire	Wild type	No DMSO	Nothing added	3	"Filtered, acidified"	22	Live cells	1.715242997	1.759381958	0.269020322	1.360116315	1.982091757
24-7.1	2024-05-15_24hr_Wire+10%inoc+DMSO_7_A-F	18014.495	305.6765376	0.9737	313.9329748	24	Wire included	Wild type	DMSO	Nothing added	3	"Acidified, filtered"	23	Live cells	227.5681572	235.1865209	77.24709091	125.9666121	313.9329748
24-7.2	2024-05-15_24hr_Wire+10%inoc+DMSO_7_F-A	17901.594	303.7607922	0.96173	315.8483069	24	Wire included	Wild type	DMSO	Nothing added	3	"Filtered, acidified"	23	Live cells	229.7150661	238.2922399	78.15775638	126.4274777	315.8483069
24-8.1	2024-05-15_24hr_NoWire+10%inoc+DMSO_8_A-F	92.56	1.570591922	1	1.570591922	24	No wire	Wild type	DMSO	Nothing added	3	"Acidified, filtered"	24	Live cells	1.545016353	1.54793067	0.063305612	1.468069057	1.616135015
24-8.2	2024-05-15_24hr_NoWire+10%inoc+DMSO_8_F-A	86.955	1.475484233	1	1.475484233	24	No wire	Wild type	DMSO	Nothing added	3	"Filtered, acidified"	24	Live cells	1.591089708	1.548583952	0.147405979	1.475484233	1.791706694
72-1.1	2024-05-17_72hr_Wire+Media_1_A-F	9353.13	158.7073295	0.99719	159.1545538	72	Wire included	Sterile medium	No DMSO	Nothing added	3	"Acidified, filtered"	17	No cells	152.882723	134.9661862	54.05774343	96.05780647	244.6002272
72-1.2	2024-05-17_72hr_Wire+Media_1_F-A	4608.37	78.19650708	0.9818	79.64606547	72	Wire included	Sterile medium	No DMSO	Nothing added	3	"Filtered, acidified"	17	No cells	93.01691173	80.87319701	22.10477503	79.64606547	118.5314727
72-2.1	2024-05-17_72hr_NoWire+Media_2_A-F	108.395	1.839285992	1	1.839285992	72	No wire	Sterile medium	No DMSO	Nothing added	3	"Acidified, filtered"	18	No cells	1.685576355	1.696836562	0.09287771	1.52939273	1.839285992
72-2.2	2024-05-17_72hr_NoWire+Media_2_F-A	100.775	1.709987046	1	1.709987046	72	No wire	Sterile medium	No DMSO	Nothing added	3	"Filtered, acidified"	18	No cells	1.965212475	1.954942372	0.284990387	1.709987046	2.240978111
72-3.1	2024-05-17_72hr_Wire+Media+DMSO_3_A-F	3122.335	52.98092187	1.01533	52.18098733	72	Wire included	Sterile medium	DMSO	Nothing added	3	"Acidified, filtered"	19	No cells	86.73391067	81.32809738	35.67100141	52.18098733	132.0984606
72-3.2	2024-05-17_72hr_Wire+Media+DMSO_3_F-A	1685.7	28.60357393	1.01178	28.27054689	72	Wire included	Sterile medium	DMSO	Nothing added	3	"Filtered, acidified"	19	No cells	30.45772713	28.52632211	5.07278197	26.8147619	37.9635024
72-4.1	2024-05-17_72hr_NoWire+Media+DMSO_4_A-F	98.005	1.662984673	1	1.662984673	72	No wire	Sterile medium	DMSO	Nothing added	3	"Acidified, filtered"	20	No cells	1.690439488	1.684695697	0.063030943	1.622549057	1.769817503
72-4.2	2024-05-17_72hr_NoWire+Media+DMSO_4_F-A	99.685	1.691491527	1	1.691491527	72	No wire	Sterile medium	DMSO	Nothing added	3	"Filtered, acidified"	20	No cells	1.772180348	1.75027843	0.160413229	1.609194954	1.978969577
72-5.1	2024-05-17_72hr_Wire+10%inoc_5_A-F	58596.96	994.2946416	1.00223	992.0822981	72	Wire included	Wild type	No DMSO	Nothing added	3	"Acidified, filtered"	21	Live cells	1849.049635	1439.339461	1068.358594	902.9130132	3473.979149
72-5.2	2024-05-17_72hr_Wire+10%inoc_5_F-A	60016.045	1018.374195	0.99752	1020.906042	72	Wire included	Wild type	No DMSO	Nothing added	3	"Filtered, acidified"	21	Live cells	1113.090741	1005.360079	255.3664337	948.1227511	1493.520056
72-6.1	2024-05-17_72hr_NoWire+10%inoc_6_A-F	104.61	1.775060728	1	1.775060728	72	No wire	Wild type	No DMSO	Nothing added	3	"Acidified, filtered"	22	Live cells	1.931947408	1.956978576	0.146475706	1.762962283	2.103500413
72-6.2	2024-05-17_72hr_NoWire+10%inoc_6_F-A	113.54	1.926588233	1	1.926588233	72	No wire	Wild type	No DMSO	Nothing added	3	"Filtered, acidified"	22	Live cells	1.818062809	1.814215232	0.114384404	1.717232538	1.926588233
72-7.1	2024-05-17_72hr_Wire+10%inoc+DMSO_7_A-F	27654.655	469.2542972	0.9737	481.9290307	72	Wire included	Wild type	DMSO	Nothing added	3	"Acidified, filtered"	23	Live cells	353.691096	379.399559	129.6834936	174.0362351	481.9290307
72-7.2	2024-05-17_72hr_Wire+10%inoc+DMSO_7_F-A	24973.19	423.7542187	0.96173	440.6166166	72	Wire included	Wild type	DMSO	Nothing added	3	"Filtered, acidified"	23	Live cells	273.4087069	278.3165745	161.6259013	96.38506203	440.6166166
72-8.1	2024-05-17_72hr_NoWire+10%inoc+DMSO_8_A-F	91.445	1.551672194	1	1.551672194	72	No wire	Wild type	DMSO	Nothing added	3	"Acidified, filtered"	24	Live cells	1.667277669	1.673471123	0.103996397	1.551672194	1.770496237
72-8.2	2024-05-17_72hr_NoWire+10%inoc+DMSO_8_F-A	96.96	1.645252731	1	1.645252731	72	No wire	Wild type	DMSO	Nothing added	3	"Filtered, acidified"	24	Live cells	1.704561411	1.707441791	0.126503382	1.559833978	1.843528083
168-1.1	2024-05-21_168hr_Wire+Media_1_A-F	16500.41	279.9849898	0.99719	280.7739646	168	Wire included	Sterile medium	No DMSO	Nothing added	3	"Acidified, filtered"	17	No cells	240.4712151	251.7465942	76.45189204	128.2731463	381.0251426
168-1.2	2024-05-21_168hr_Wire+Media_1_F-A	3876.97	65.78584446	0.9818	67.00534168	168	Wire included	Sterile medium	No DMSO	Nothing added	3	"Filtered, acidified"	17	No cells	104.5064346	69.46618286	62.83469544	67.00534168	177.0477793
168-2.1	2024-05-21_168hr_NoWire+Media_2_A-F	112.39	1.907074612	1	1.907074612	168	No wire	Sterile medium	No DMSO	Nothing added	3	"Acidified, filtered"	18	No cells	1.892977294	1.868386739	0.180822187	1.696836562	2.181351274
168-2.2	2024-05-21_168hr_NoWire+Media_2_F-A	114.56	1.943895966	1	1.943895966	168	No wire	Sterile medium	No DMSO	Nothing added	3	"Filtered, acidified"	18	No cells	2.040815028	2.052281401	0.193642414	1.819025763	2.239671547
168-3.1	2024-05-21_168hr_Wire+Media+DMSO_3_A-F	3668.335	62.2456495	1.01533	61.30583111	168	Wire included	Sterile medium	DMSO	Nothing added	3	"Acidified, filtered"	19	No cells	146.9106033	128.7718838	91.39491606	61.30583111	268.7928145
168-3.2	2024-05-21_168hr_Wire+Media+DMSO_3_F-A	1755.61	29.78983237	1.01178	29.4429939	168	Wire included	Sterile medium	DMSO	Nothing added	3	"Filtered, acidified"	19	No cells	46.57613072	47.28932384	18.01456198	29.4429939	62.28288131
168-4.1	2024-05-21_168hr_NoWire+Media+DMSO_4_A-F	100.155	1.699466659	1	1.699466659	168	No wire	Sterile medium	DMSO	Nothing added	3	"Acidified, filtered"	20	No cells	2.01566791	1.979444692	0.413459829	1.633069444	2.470712813
