Repository: carleton-envbiotech/Cobalt_corrosion

This is a repository that contains all of the raw data for cobalt analyses via ICP-MS, live plate counts, and phenazine measurements associated with a manuscript investigating microbially-induced corrosion of elemental cobalt by Pseudomonas chlororaphis subsepcies aureofaciens.
All files serve as inputs for regenerating the figures listed in the headers of the associated R notebook provided in markdown format.

File: FigS10_source_data_20260620.txt
Short_name	Sample_name	Dilution	Cobalt_concentration_ug_L	Cobalt_concentration_uM	Sample_preservation	Spike_concentration	Replicate	Mean_cobalt_concentration_uM	Median_cobalt_concentration_uM	Stdev_cobalt_concentration_uM
0.1 F-A 32hr	2025-12-16_32hr_10%inoc+0µMCo2+_1_F-A	10	90	1.527152906	"Filtered, acidified"	0	1	1.442311078	1.442311078	0.092939566
0.1 A-F 32hr	2025-12-16_32hr_10%inoc+0µMCo2+_1_A-F	10	80	1.35746925	"Acidified, filtered"	0	1	1.35746925	1.35746925	0
0.2 F-A 32hr	2025-12-16_32hr_10%inoc+0µMCo2+_2_F-A	10	80	1.35746925	"Filtered, acidified"	0	2	1.442311078	1.442311078	0.092939566
0.2 A-F 32hr	2025-12-16_32hr_10%inoc+0µMCo2+_2_A-F	10	80	1.35746925	"Acidified, filtered"	0	2	1.35746925	1.35746925	0
0.3 F-A 32hr	2025-12-16_32hr_10%inoc+0µMCo2+_3_F-A	10	80	1.35746925	"Filtered, acidified"	0	3	1.442311078	1.442311078	0.092939566
0.3 A-F 32hr	2025-12-16_32hr_10%inoc+0µMCo2+_3_A-F	10	80	1.35746925	"Acidified, filtered"	0	3	1.35746925	1.35746925	0
2.1 F-A 32hr	2025-12-16_32hr_10%inoc+2µMCo2+_1_F-A	10	170	2.884622156	"Filtered, acidified"	2	1	2.856341546	2.884622156	0.069273063
2.1 A-F 32hr	2025-12-16_32hr_10%inoc+2µMCo2+_1_A-F	10	170	2.884622156	"Acidified, filtered"	2	1	2.856341546	2.884622156	0.069273063
2.2 F-A 32hr	2025-12-16_32hr_10%inoc+2µMCo2+_2_F-A	10	170	2.884622156	"Filtered, acidified"	2	2	2.856341546	2.884622156	0.069273063
2.2 A-F 32hr	2025-12-16_32hr_10%inoc+2µMCo2+_2_A-F	10	170	2.884622156	"Acidified, filtered"	2	2	2.856341546	2.884622156	0.069273063
2.3 F-A 32hr	2025-12-16_32hr_10%inoc+2µMCo2+_3_F-A	10	170	2.884622156	"Filtered, acidified"	2	3	2.856341546	2.884622156	0.069273063
2.3 A-F 32hr	2025-12-16_32hr_10%inoc+2µMCo2+_3_A-F	10	170	2.884622156	"Acidified, filtered"	2	3	2.856341546	2.884622156	0.069273063
20.1 F-A 32hr	2025-12-16_32hr_10%inoc+20µMCo2+_1_F-A	10	890	15.1018454	"Filtered, acidified"	20	1	15.01700357	15.01700358	0.397943449
20.1 A-F 32hr	2025-12-16_32hr_10%inoc+20µMCo2+_1_A-F	10	930	15.78058003	"Acidified, filtered"	20	1	16.68555953	16.71384014	0.709161302
20.2 F-A 32hr	2025-12-16_32hr_10%inoc+20µMCo2+_2_F-A	10	910	15.44121272	"Filtered, acidified"	20	2	15.01700357	15.01700358	0.397943449
20.2 A-F 32hr	2025-12-16_32hr_10%inoc+20µMCo2+_2_A-F	10	960	16.289631	"Acidified, filtered"	20	2	16.68555953	16.71384014	0.709161302
20.3 F-A 32hr	2025-12-16_32hr_10%inoc+20µMCo2+_3_F-A	10	850	14.42311078	"Filtered, acidified"	20	3	15.01700357	15.01700358	0.397943449
20.3 A-F 32hr	2025-12-16_32hr_10%inoc+20µMCo2+_3_A-F	10	950	16.11994734	"Acidified, filtered"	20	3	16.68555953	16.71384014	0.709161302
200.1 F-A 32hr	2025-12-16_32hr_10%inoc+200µMCo2+_1_F-A	20	8920	151.3578213	"Filtered, acidified"	200	1	162.0478917	160.1813715	8.323152002
200.1 A-F 32hr	2025-12-16_32hr_10%inoc+200µMCo2+_1_A-F	20	10060	170.7017582	"Acidified, filtered"	200	1	170.4189521	170.7017582	8.402111446
200.2 F-A 32hr	2025-12-16_32hr_10%inoc+200µMCo2+_2_F-A	20	9360	158.8239022	"Filtered, acidified"	200	2	162.0478917	160.1813715	8.323152002
200.2 A-F 32hr	2025-12-16_32hr_10%inoc+200µMCo2+_2_A-F	20	9600	162.89631	"Acidified, filtered"	200	2	170.4189521	170.7017582	8.402111446
200.3 F-A 32hr	2025-12-16_32hr_10%inoc+200µMCo2+_3_F-A	20	9240	156.7876983	"Filtered, acidified"	200	3	162.0478917	160.1813715	8.323152002
200.3 A-F 32hr	2025-12-16_32hr_10%inoc+200µMCo2+_3_A-F	20	9380	159.1632695	"Acidified, filtered"	200	3	170.4189521	170.7017582	8.402111446
2000.1 F-A 32hr	2025-12-16_32hr_10%inoc+2000µMCo2+_1_F-A	20	74900	1270.930585	"Filtered, acidified"	2000	1	1497.232021	1510.693591	167.2222806
2000.1 A-F 32hr	2025-12-16_32hr_10%inoc+2000µMCo2+_1_A-F	20	89780	1523.419865	"Acidified, filtered"	2000	1	1625.625988	1610.297898	74.54391858
2000.2 F-A 32hr	2025-12-16_32hr_10%inoc+2000µMCo2+_2_F-A	20	79460	1348.306332	"Filtered, acidified"	2000	2	1497.232021	1510.693591	167.2222806
2000.2 A-F 32hr	2025-12-16_32hr_10%inoc+2000µMCo2+_2_A-F	20	94100	1596.723205	"Acidified, filtered"	2000	2	1625.625988	1610.297898	74.54391858
2000.3 F-A 32hr	2025-12-16_32hr_10%inoc+2000µMCo2+_3_F-A	20	101560	1723.307213	"Filtered, acidified"	2000	3	1497.232021	1510.693591	167.2222806
2000.3 A-F 32hr	2025-12-16_32hr_10%inoc+2000µMCo2+_3_A-F	20	95700	1623.87259	"Acidified, filtered"	2000	3	1625.625988	1610.297898	74.54391858
0.1 F-A 48hr	2026-05-01_48hr_10%inoc+0µMCo2+_1_F-A	10	80	1.35746925	"Filtered, acidified"	0	4	1.442311078	1.442311078	0.092939566
0.2 F-A 48hr	2026-05-01_48hr_10%inoc+0µMCo2+_2_F-A	10	90	1.527152906	"Filtered, acidified"	0	5	1.442311078	1.442311078	0.092939566
0.3 F-A 48hr	2026-05-01_48hr_10%inoc+0µMCo2+_3_F-A	10	90	1.527152906	"Filtered, acidified"	0	6	1.442311078	1.442311078	0.092939566
2.1 F-A 48hr	2026-05-01_48hr_10%inoc+2µMCo2+_1_F-A	10	160	2.714938499	"Filtered, acidified"	2	4	2.856341546	2.884622156	0.069273063
2.2 F-A 48hr	2026-05-01_48hr_10%inoc+2µMCo2+_2_F-A	10	170	2.884622156	"Filtered, acidified"	2	5	2.856341546	2.884622156	0.069273063
2.3 F-A 48hr	2026-05-01_48hr_10%inoc+2µMCo2+_3_F-A	10	170	2.884622156	"Filtered, acidified"	2	6	2.856341546	2.884622156	0.069273063
20.1 F-A 48hr	2026-05-01_48hr_10%inoc+20µMCo2+_1_F-A	10	880	14.93216175	"Filtered, acidified"	20	4	15.01700357	15.01700358	0.397943449
20.2 F-A 48hr	2026-05-01_48hr_10%inoc+20µMCo2+_2_F-A	10	870	14.76247809	"Filtered, acidified"	20	5	15.01700357	15.01700358	0.397943449
20.3 F-A 48hr	2026-05-01_48hr_10%inoc+20µMCo2+_3_F-A	10	910	15.44121272	"Filtered, acidified"	20	6	15.01700357	15.01700358	0.397943449
200.1 F-A 48hr	2026-05-01_48hr_10%inoc+200µMCo2+_1_F-A	20	10140	172.0592274	"Filtered, acidified"	200	4	162.0478917	160.1813715	8.323152002
200.2 F-A 48hr	2026-05-01_48hr_10%inoc+200µMCo2+_2_F-A	20	9520	161.5388407	"Filtered, acidified"	200	5	162.0478917	160.1813715	8.323152002
200.3 F-A 48hr	2026-05-01_48hr_10%inoc+200µMCo2+_3_F-A	20	10120	171.7198601	"Filtered, acidified"	200	6	162.0478917	160.1813715	8.323152002
2000.1 F-A 48hr	2026-05-01_48hr_10%inoc+2000µMCo2+_1_F-A	20	88880	1508.148336	"Filtered, acidified"	2000	4	1497.232021	1510.693591	167.2222806
2000.2 F-A 48hr	2026-05-01_48hr_10%inoc+2000µMCo2+_2_F-A	20	95440	1619.460815	"Filtered, acidified"	2000	5	1497.232021	1510.693591	167.2222806
2000.3 F-A 48hr	2026-05-01_48hr_10%inoc+2000µMCo2+_3_F-A	20	89180	1513.238846	"Filtered, acidified"	2000	6	1497.232021	1510.693591	167.2222806
0.1 A-F 48hr	2026-05-01_48hr_10%inoc+0µMCo2+_1_A-F	10	80	1.35746925	"Acidified, filtered"	0	4	1.35746925	1.35746925	0
0.2 A-F 48hr	2026-05-01_48hr_10%inoc+0µMCo2+_2_A-F	10	80	1.35746925	"Acidified, filtered"	0	5	1.35746925	1.35746925	0
0.3 A-F 48hr	2026-05-01_48hr_10%inoc+0µMCo2+_3_A-F	10	80	1.35746925	"Acidified, filtered"	0	6	1.35746925	1.35746925	0
2.1 A-F 48hr	2026-05-01_48hr_10%inoc+2µMCo2+_1_A-F	10	160	2.714938499	"Acidified, filtered"	2	4	2.856341546	2.884622156	0.069273063
2.2 A-F 48hr	2026-05-01_48hr_10%inoc+2µMCo2+_2_A-F	10	170	2.884622156	"Acidified, filtered"	2	5	2.856341546	2.884622156	0.069273063
2.3 A-F 48hr	2026-05-01_48hr_10%inoc+2µMCo2+_3_A-F	10	170	2.884622156	"Acidified, filtered"	2	6	2.856341546	2.884622156	0.069273063
20.1 A-F 48hr	2026-05-01_48hr_10%inoc+20µMCo2+_1_A-F	10	1020	17.30773293	"Acidified, filtered"	20	4	16.68555953	16.71384014	0.709161302
20.2 A-F 48hr	2026-05-01_48hr_10%inoc+20µMCo2+_2_A-F	10	1030	17.47741659	"Acidified, filtered"	20	5	16.68555953	16.71384014	0.709161302
20.3 A-F 48hr	2026-05-01_48hr_10%inoc+20µMCo2+_3_A-F	10	1010	17.13804928	"Acidified, filtered"	20	6	16.68555953	16.71384014	0.709161302
200.1 A-F 48hr	2026-05-01_48hr_10%inoc+200µMCo2+_1_A-F	20	10660	180.8827775	"Acidified, filtered"	200	4	170.4189521	170.7017582	8.402111446
200.2 A-F 48hr	2026-05-01_48hr_10%inoc+200µMCo2+_2_A-F	20	10060	170.7017582	"Acidified, filtered"	200	5	170.4189521	170.7017582	8.402111446
200.3 A-F 48hr	2026-05-01_48hr_10%inoc+200µMCo2+_3_A-F	20	10500	178.167839	"Acidified, filtered"	200	6	170.4189521	170.7017582	8.402111446
2000.1 A-F 48hr	2026-05-01_48hr_10%inoc+2000µMCo2+_1_A-F	20	93640	1588.917757	"Acidified, filtered"	2000	4	1625.625988	1610.297898	74.54391858
2000.2 A-F 48hr	2026-05-01_48hr_10%inoc+2000µMCo2+_2_A-F	20	99640	1690.727951	"Acidified, filtered"	2000	5	1625.625988	1610.297898	74.54391858
2000.3 A-F 48hr	2026-05-01_48hr_10%inoc+2000µMCo2+_3_A-F	20	101960	1730.094559	"Acidified, filtered"	2000	6	1625.625988	1610.297898	74.54391858

File: All_cobalt_ICPMS_data_cleaned_formatted_20250513.txt (part 2 of 2)
Short_name	Sample_name	Cobalt_concentration_ug_L	Cobalt_concentration_uM	Time	Wire_treatment	Abiotic_vs_biotic	DMSO_treatment	Metabolite_treatment	Replicate	Sample_preservation	Bottle_number	Recovery
168-1.1-S	2024-07-02_168hr_Media_1_A-F	106.139	1.801005359	168	No wire	Sterile medium	No DMSO	Nothing added	5	"Acidified, filtered"	33	
168-1.2-S	2024-07-02_168hr_Media_1_A-F	111.755	1.8962997	168	No wire	Sterile medium	No DMSO	Nothing added	6	"Acidified, filtered"	34	
168-2.1-S	2024-07-02_168hr_Wire+Media_2_A-F	16647.111	282.474266	168	Wire included	Sterile medium	No DMSO	Nothing added	5	"Acidified, filtered"	37	0.9901
168-2.2-S	2024-07-02_168hr_Wire+Media_2_A-F	7308.645	124.0157606	168	Wire included	Sterile medium	No DMSO	Nothing added	6	"Acidified, filtered"	38	0.9901
168-3.1-S	2024-07-02_168hr_SpentMedia_3_A-F	136.682	2.31927015	168	No wire	Spent medium	No DMSO	Nothing added	1	"Acidified, filtered"	41	
168-3.2-S	2024-07-02_168hr_SpentMedia_3_A-F	319.142	5.415318141	168	No wire	Spent medium	No DMSO	Nothing added	2	"Acidified, filtered"	42	
168-4.1-S	2024-07-02_168hr_Wire+SpentMedia_4_A-F	31117.191	528.007874	168	Wire included	Spent medium	No DMSO	Nothing added	1	"Acidified, filtered"	45	0.9599
168-4.2-S	2024-07-02_168hr_Wire+SpentMedia_4_A-F	42895.133	727.8603001	168	Wire included	Spent medium	No DMSO	Nothing added	2	"Acidified, filtered"	46	0.9599
0-1.3-S	2024-07-30_0hr_Media_1_A-F	94.97	1.611485683	0	No wire	Sterile medium	No DMSO	Nothing added	7	"Acidified, filtered"	35	
0-1.4-S	2024-07-30_0hr_Media_1_A-F	97.889	1.661016342	0	No wire	Sterile medium	No DMSO	Nothing added	8	"Acidified, filtered"	36	
0-2.3-S	2024-07-30_0hr_Wire+Media_2_A-F	135.927	2.306459034	0	Wire included	Sterile medium	No DMSO	Nothing added	7	"Acidified, filtered"	39	0.9901
0-2.4-S	2024-07-30_0hr_Wire+Media_2_A-F	139.564	2.36817298	0	Wire included	Sterile medium	No DMSO	Nothing added	8	"Acidified, filtered"	40	0.9901
0-3.3-S	2024-07-30_0hr_SpentMedia_3_A-F	97.377	1.652328539	0	No wire	Spent medium	No DMSO	Nothing added	3	"Acidified, filtered"	43	
0-3.4-S	2024-07-30_0hr_SpentMedia_3_A-F	96.786	1.642300235	0	No wire	Spent medium	No DMSO	Nothing added	4	"Acidified, filtered"	44	
0-4.3-S	2024-07-30_0hr_Wire+SpentMedia_4_A-F	156.819	2.660962128	0	Wire included	Spent medium	No DMSO	Nothing added	3	"Acidified, filtered"	47	0.9599
0-4.4-S	2024-07-30_0hr_Wire+SpentMedia_4_A-F	143.896	2.441679939	0	Wire included	Spent medium	No DMSO	Nothing added	4	"Acidified, filtered"	48	0.9599
24-1.3-S	2024-07-31_24hr_Media_1_A-F	95.28	1.616745876	24	No wire	Sterile medium	No DMSO	Nothing added	7	"Acidified, filtered"	35	
24-1.4-S	2024-07-31_24hr_Media_1_A-F	98.769	1.675948504	24	No wire	Sterile medium	No DMSO	Nothing added	8	"Acidified, filtered"	36	
24-2.3-S	2024-07-31_24hr_Wire+Media_2_A-F	8201.155	139.1601966	24	Wire included	Sterile medium	No DMSO	Nothing added	7	"Acidified, filtered"	39	0.9901
24-2.4-S	2024-07-31_24hr_Wire+Media_2_A-F	8276.058	140.431178	24	Wire included	Sterile medium	No DMSO	Nothing added	8	"Acidified, filtered"	40	0.9901
24-3.3-S	2024-07-31_24hr_SpentMedia_3_A-F	95.682	1.623567159	24	No wire	Spent medium	No DMSO	Nothing added	3	"Acidified, filtered"	43	
24-3.4-S	2024-07-31_24hr_SpentMedia_3_A-F	97.734	1.658386246	24	No wire	Spent medium	No DMSO	Nothing added	4	"Acidified, filtered"	44	
24-4.3-S	2024-07-31_24hr_Wire+SpentMedia_4_A-F	35687.537	605.5591759	24	Wire included	Spent medium	No DMSO	Nothing added	3	"Acidified, filtered"	47	0.9599
24-4.4-S	2024-07-31_24hr_Wire+SpentMedia_4_A-F	36101.519	612.5837739	24	Wire included	Spent medium	No DMSO	Nothing added	4	"Acidified, filtered"	48	0.9599
72-1.3-S	2024-08-02_72hr_Media_1_A-F	97.842	1.660218829	72	No wire	Sterile medium	No DMSO	Nothing added	7	"Acidified, filtered"	35	
72-1.4-S	2024-08-02_72hr_Media_1_A-F	94.297	1.600065973	72	No wire	Sterile medium	No DMSO	Nothing added	8	"Acidified, filtered"	36	
72-2.3-S	2024-08-02_72hr_Wire+Media_2_A-F	7917.957	134.3547894	72	Wire included	Sterile medium	No DMSO	Nothing added	6	"Acidified, filtered"	39	0.9901
72-2.4-S	2024-08-02_72hr_Wire+Media_2_A-F	6970.155	118.2721385	72	Wire included	Sterile medium	No DMSO	Nothing added	6	"Acidified, filtered"	40	0.9901
72-3.3-S	2024-08-02_72hr_SpentMedia_3_A-F	97.848	1.660320639	72	No wire	Sterile medium	No DMSO	Nothing added	7	"Acidified, filtered"	43	
72-3.4-S	2024-08-02_72hr_SpentMedia_3_A-F	100.179	1.6998739	72	No wire	Sterile medium	No DMSO	Nothing added	7	"Acidified, filtered"	44	
72-4.3-S	2024-08-02_72hr_Wire+SpentMedia_4_A-F	22385.585	379.8467909	72	Wire included	Spent medium	No DMSO	Nothing added	3	"Acidified, filtered"	47	0.9599
72-4.4-S	2024-08-02_72hr_Wire+SpentMedia_4_A-F	27626.731	468.7804725	72	Wire included	Spent medium	No DMSO	Nothing added	4	"Acidified, filtered"	48	0.9599
168-1.3-S	2024-08-06_168hr_Media_1_A-F	100.695	1.708629576	168	No wire	Sterile medium	No DMSO	Nothing added	7	"Acidified, filtered"	35	
168-1.4-S	2024-08-06_168hr_Media_1_A-F	100.369	1.703097889	168	No wire	Sterile medium	No DMSO	Nothing added	8	"Acidified, filtered"	36	
168-2.3-S	2024-08-06_168hr_Wire+Media_2_A-F	14769.023	250.6061821	168	Wire included	Sterile medium	No DMSO	Nothing added	7	"Acidified, filtered"	39	0.9901
168-2.4-S	2024-08-06_168hr_Wire+Media_2_A-F	10112.085	171.5855555	168	Wire included	Sterile medium	No DMSO	Nothing added	8	"Acidified, filtered"	40	0.9901
168-3.3-S	2024-08-06_168hr_SpentMedia_3_A-F	99.158	1.682549198	168	No wire	Spent medium	No DMSO	Nothing added	3	"Acidified, filtered"	43	
168-3.4-S	2024-08-06_168hr_SpentMedia_3_A-F	105.689	1.793369594	168	No wire	Spent medium	No DMSO	Nothing added	4	"Acidified, filtered"	44	
168-4.3-S	2024-08-06_168hr_Wire+SpentMedia_4_A-F	24966.802	423.6458247	168	Wire included	Spent medium	No DMSO	Nothing added	3	"Acidified, filtered"	47	0.9599
168-4.4-S	2024-08-06_168hr_Wire+SpentMedia_4_A-F	33107.13	561.7738865	168	Wire included	Spent medium	No DMSO	Nothing added	4	"Acidified, filtered"	48	0.9599
0-1.5-B	2025-01-14_0hr_Wire+Media_1_A-F	120	2.036203875	0	Wire included	Sterile medium	No DMSO	Nothing added	9	"Acidified, filtered"	55	0.9901
0-1.6-B	2025-01-14_0hr_Wire+Media_1_A-F	160	2.714938499	0	Wire included	Sterile medium	No DMSO	Nothing added	10	"Acidified, filtered"	56	0.9901
0-2.5-B	2025-01-14_0hr_NoWire+Media_2_A-F	100	1.696836562	0	No wire	Sterile medium	No DMSO	Nothing added	5	"Acidified, filtered"	57	
0-2.6-B	2025-01-14_0hr_NoWire+Media_2_A-F	100	1.696836562	0	No wire	Sterile medium	No DMSO	Nothing added	6	"Acidified, filtered"	58	
0-5.5-B	2025-01-14_0hr_Wire+10%inoc_5_A-F	140	2.375571187	0	Wire included	Wild type	No DMSO	Nothing added	5	"Acidified, filtered"	59	0.9405
0-5.6-B	2025-01-14_0hr_Wire+10%inoc_5_A-F	180	3.054305812	0	Wire included	Wild type	No DMSO	Nothing added	6	"Acidified, filtered"	60	0.9405
0-6.5-B	2025-01-14_0hr_NoWire+10%inoc_6_A-F	100	1.696836562	0	No wire	Wild type	No DMSO	Nothing added	5	"Acidified, filtered"	61	
0-6.6-B	2025-01-14_0hr_NoWire+10%inoc_6_A-F	100	1.696836562	0	No wire	Wild type	No DMSO	Nothing added	6	"Acidified, filtered"	62	
24-1.5-B	2025-01-15_24hr_Wire+Media_1_A-F	11180	189.7063276	24	Wire included	Sterile medium	No DMSO	Nothing added	9	"Acidified, filtered"	55	0.9901
24-1.6-B	2025-01-15_24hr_Wire+Media_1_A-F	11800	200.2267143	24	Wire included	Sterile medium	No DMSO	Nothing added	10	"Acidified, filtered"	56	0.9901
24-2.5-B	2025-01-15_24hr_NoWire+Media_2_A-F	120	2.036203875	24	No wire	Sterile medium	No DMSO	Nothing added	5	"Acidified, filtered"	57	
24-2.6-B	2025-01-15_24hr_NoWire+Media_2_A-F	100	1.696836562	24	No wire	Sterile medium	No DMSO	Nothing added	6	"Acidified, filtered"	58	
24-5.5-B	2025-01-15_24hr_Wire+10%inoc_5_A-F	73780	1251.926016	24	Wire included	Wild type	No DMSO	Nothing added	5	"Acidified, filtered"	59	0.9405
24-5.6-B	2025-01-15_24hr_Wire+10%inoc_5_A-F	83320	1413.804224	24	Wire included	Wild type	No DMSO	Nothing added	6	"Acidified, filtered"	60	0.9405
24-6.5-B	2025-01-15_24hr_NoWire+10%inoc_6_A-F	100	1.696836562	24	No wire	Wild type	No DMSO	Nothing added	5	"Acidified, filtered"	61	
24-6.6-B	2025-01-15_24hr_NoWire+10%inoc_6_A-F	100	1.696836562	24	No wire	Wild type	No DMSO	Nothing added	6	"Acidified, filtered"	62	
72-1.5-B	2025-01-17_72hr_Wire+Media_1_A-F	14200	240.9507918	72	Wire included	Sterile medium	No DMSO	Nothing added	9	"Acidified, filtered"	55	0.9901
72-1.6-B	2025-01-17_72hr_Wire+Media_1_A-F	14000	237.5571187	72	Wire included	Sterile medium	No DMSO	Nothing added	10	"Acidified, filtered"	56	0.9901
72-2.5-B	2025-01-17_72hr_NoWire+Media_2_A-F	100	1.696836562	72	No wire	Sterile medium	No DMSO	Nothing added	5	"Acidified, filtered"	57	
72-2.6-B	2025-01-17_72hr_NoWire+Media_2_A-F	100	1.696836562	72	No wire	Sterile medium	No DMSO	Nothing added	6	"Acidified, filtered"	58	
72-5.5-B	2025-01-17_72hr_Wire+10%inoc_5_A-F	147820	2508.263806	72	Wire included	Wild type	No DMSO	Nothing added	5	"Acidified, filtered"	59	0.9405
72-5.6-B	2025-01-17_72hr_Wire+10%inoc_5_A-F	175200	2972.857657	72	Wire included	Wild type	No DMSO	Nothing added	5	"Acidified, filtered"	60	0.9405
72-6.5-B	2025-01-17_72hr_NoWire+10%inoc_6_A-F	120	2.036203875	72	No wire	Wild type	No DMSO	Nothing added	6	"Acidified, filtered"	61	
72-6.6-B	2025-01-17_72hr_NoWire+10%inoc_6_A-F	120	2.036203875	72	No wire	Wild type	No DMSO	Nothing added	6	"Acidified, filtered"	62	
168-1.5-B	2025-01-21_168hr_Wire+Media_1_A-F	22120	375.3402475	168	Wire included	Sterile medium	No DMSO	Nothing added	9	"Acidified, filtered"	55	0.9901
168-1.6-B	2025-01-21_168hr_Wire+Media_1_A-F	15020	254.8648516	168	Wire included	Sterile medium	No DMSO	Nothing added	10	"Acidified, filtered"	56	0.9901
168-2.5-B	2025-01-21_168hr_NoWire+Media_2_A-F	100	1.696836562	168	No wire	Sterile medium	No DMSO	Nothing added	5	"Acidified, filtered"	57	
168-2.6-B	2025-01-21_168hr_NoWire+Media_2_A-F	120	2.036203875	168	No wire	Sterile medium	No DMSO	Nothing added	6	"Acidified, filtered"	58	
168-5.5-B	2025-01-21_168hr_Wire+10%inoc_5_A-F	128280	2176.701942	168	Wire included	Wild type	No DMSO	Nothing added	5	"Acidified, filtered"	59	0.9405
168-5.6-B	2025-01-21_168hr_Wire+10%inoc_5_A-F	149420	2535.413191	168	Wire included	Wild type	No DMSO	Nothing added	6	"Acidified, filtered"	60	0.9405
168-6.5-B	2025-01-21_168hr_NoWire+10%inoc_6_A-F	120	2.036203875	168	No wire	Wild type	No DMSO	Nothing added	5	"Acidified, filtered"	61	
168-6.6-B	2025-01-21_168hr_NoWire+10%inoc_6_A-F	160	2.714938499	168	No wire	Wild type	No DMSO	Nothing added	6	"Acidified, filtered"	62	
0-1.1-M	2025-02-11_0hr_Wire+Media+MeOH_1_A-F	120	2.036203875	0	Wire included	Sterile medium	No DMSO	MeOH	1	"Acidified, filtered"	49	0.9992
0-1.2-M	2025-02-11_0hr_Wire+Media+MeOH_1_A-F	120	2.036203875	0	Wire included	Sterile medium	No DMSO	MeOH	2	"Acidified, filtered"	50	0.9992
0-1.3-M	2025-02-11_0hr_Wire+Media+MeOH_1_A-F	120	2.036203875	0	Wire included	Sterile medium	No DMSO	MeOH	3	"Acidified, filtered"	51	0.9992
0-2.1-M	2025-02-11_0hr_Wire+Media+PCA_2_A-F	120	2.036203875	0	Wire included	Sterile medium	No DMSO	PCA	1	"Acidified, filtered"	52	0.9951
0-2.2-M	2025-02-11_0hr_Wire+Media+PCA_2_A-F	120	2.036203875	0	Wire included	Sterile medium	No DMSO	PCA	2	"Acidified, filtered"	53	0.9951
0-2.3-M	2025-02-11_0hr_Wire+Media+PCA_2_A-F	120	2.036203875	0	Wire included	Sterile medium	No DMSO	PCA	3	"Acidified, filtered"	54	0.9951
24-1.1-M	2025-02-12_24hr_Wire+Media+MeOH_1_A-F	6640	112.6699477	24	Wire included	Sterile medium	No DMSO	MeOH	1	"Acidified, filtered"	49	0.9992
24-1.2-M	2025-02-12_24hr_Wire+Media+MeOH_1_A-F	7940	134.728823	24	Wire included	Sterile medium	No DMSO	MeOH	2	"Acidified, filtered"	50	0.9992
24-1.3-M	2025-02-12_24hr_Wire+Media+MeOH_1_A-F	6720	114.027417	24	Wire included	Sterile medium	No DMSO	MeOH	3	"Acidified, filtered"	51	0.9992
24-2.1-M	2025-02-12_24hr_Wire+Media+PCA_2_A-F	6840	116.0636209	24	Wire included	Sterile medium	No DMSO	PCA	1	"Acidified, filtered"	52	0.9951
24-2.2-M	2025-02-12_24hr_Wire+Media+PCA_2_A-F	6760	114.7061516	24	Wire included	Sterile medium	No DMSO	PCA	2	"Acidified, filtered"	53	0.9951
24-2.3-M	2025-02-12_24hr_Wire+Media+PCA_2_A-F	6460	109.6156419	24	Wire included	Sterile medium	No DMSO	PCA	3	"Acidified, filtered"	54	0.9951
72-1.1-M	2025-02-14_72hr_Wire+Media+MeOH_1_A-F	8840	150.0003521	72	Wire included	Sterile medium	No DMSO	MeOH	1	"Acidified, filtered"	49	0.9992
72-1.2-M	2025-02-14_72hr_Wire+Media+MeOH_1_A-F	9420	159.8420042	72	Wire included	Sterile medium	No DMSO	MeOH	2	"Acidified, filtered"	50	0.9992
72-1.3-M	2025-02-14_72hr_Wire+Media+MeOH_1_A-F	10680	181.2221448	72	Wire included	Sterile medium	No DMSO	MeOH	3	"Acidified, filtered"	51	0.9992
72-2.1-M	2025-02-14_72hr_Wire+Media+PCA_2_A-F	8500	144.2311078	72	Wire included	Sterile medium	No DMSO	PCA	1	"Acidified, filtered"	52	0.9951
72-2.2-M	2025-02-14_72hr_Wire+Media+PCA_2_A-F	9060	153.7333925	72	Wire included	Sterile medium	No DMSO	PCA	2	"Acidified, filtered"	53	0.9951
72-2.3-M	2025-02-14_72hr_Wire+Media+PCA_2_A-F	8400	142.5342712	72	Wire included	Sterile medium	No DMSO	PCA	3	"Acidified, filtered"	54	0.9951
168-1.1-M	2025-02-18_168hr_Wire+Media+MeOH_1_A-F	10400	176.4710025	168	Wire included	Sterile medium	No DMSO	MeOH	1	"Acidified, filtered"	49	0.9992
168-1.2-M	2025-02-18_168hr_Wire+Media+MeOH_1_A-F	13960	236.8783841	168	Wire included	Sterile medium	No DMSO	MeOH	2	"Acidified, filtered"	50	0.9992
168-1.3-M	2025-02-18_168hr_Wire+Media+MeOH_1_A-F	14880	252.4892804	168	Wire included	Sterile medium	No DMSO	MeOH	3	"Acidified, filtered"	51	0.9992
168-2.1-M	2025-02-18_168hr_Wire+Media+PCA_2_A-F	10240	173.756064	168	Wire included	Sterile medium	No DMSO	PCA	1	"Acidified, filtered"	52	0.9951
168-2.2-M	2025-02-18_168hr_Wire+Media+PCA_2_A-F	11160	189.3669603	168	Wire included	Sterile medium	No DMSO	PCA	2	"Acidified, filtered"	53	0.9951
168-2.3-M	2025-02-18_168hr_Wire+Media+PCA_2_A-F	10760	182.5796141	168	Wire included	Sterile medium	No DMSO	PCA	3	"Acidified, filtered"	54	0.9951
0-1.1-P	2025-03-18_0hr_Wire+10%inoc∆phz_1_A-F	100	1.696836562	0	Wire included	∆phz	No DMSO	Nothing added	1	"Acidified, filtered"	63	1.2545
0-1.2-P	2025-03-18_0hr_Wire+10%inoc∆phz_1_A-F	100	1.696836562	0	Wire included	∆phz	No DMSO	Nothing added	2	"Acidified, filtered"	64	1.2545
0-1.3-P	2025-03-18_0hr_Wire+10%inoc∆phz_1_A-F	120	2.036203875	0	Wire included	∆phz	No DMSO	Nothing added	3	"Acidified, filtered"	65	1.2545
0-1.4-P	2025-03-18_0hr_Wire+10%inoc∆phz_1_A-F	120	2.036203875	0	Wire included	∆phz	No DMSO	Nothing added	4	"Acidified, filtered"	66	1.2545
0-2.1-P	2025-03-18_0hr_NoWire+10%inoc∆phz_2_A-F	100	1.696836562	0	No wire	∆phz	No DMSO	Nothing added	1	"Acidified, filtered"	67	
0-2.2-P	2025-03-18_0hr_NoWire+10%inoc∆phz_2_A-F	100	1.696836562	0	No wire	∆phz	No DMSO	Nothing added	2	"Acidified, filtered"	68	
0-2.3-P	2025-03-18_0hr_NoWire+10%inoc∆phz_2_A-F	100	1.696836562	0	No wire	∆phz	No DMSO	Nothing added	3	"Acidified, filtered"	69	
0-2.4-P	2025-03-18_0hr_NoWire+10%inoc∆phz_2_A-F	100	1.696836562	0	No wire	∆phz	No DMSO	Nothing added	4	"Acidified, filtered"	70	
24-1.1-P	2025-03-19_24hr_Wire+10%inoc∆phz_1_A-F	59420	1008.260285	24	Wire included	∆phz	No DMSO	Nothing added	1	"Acidified, filtered"	63	1.2545
24-1.2-P	2025-03-19_24hr_Wire+10%inoc∆phz_1_A-F	73820	1252.60475	24	Wire included	∆phz	No DMSO	Nothing added	2	"Acidified, filtered"	64	1.2545
24-1.3-P	2025-03-19_24hr_Wire+10%inoc∆phz_1_A-F	77680	1318.102641	24	Wire included	∆phz	No DMSO	Nothing added	3	"Acidified, filtered"	65	1.2545
24-1.4-P	2025-03-19_24hr_Wire+10%inoc∆phz_1_A-F	64900	1101.246929	24	Wire included	∆phz	No DMSO	Nothing added	4	"Acidified, filtered"	66	1.2545
24-2.1-P	2025-03-19_24hr_NoWire+10%inoc∆phz_2_A-F	100	1.696836562	24	No wire	∆phz	No DMSO	Nothing added	1	"Acidified, filtered"	67	
24-2.2-P	2025-03-19_24hr_NoWire+10%inoc∆phz_2_A-F	140	2.375571187	24	No wire	∆phz	No DMSO	Nothing added	2	"Acidified, filtered"	68	
24-2.3-P	2025-03-19_24hr_NoWire+10%inoc∆phz_2_A-F	100	1.696836562	24	No wire	∆phz	No DMSO	Nothing added	3	"Acidified, filtered"	69	
24-2.4-P	2025-03-19_24hr_NoWire+10%inoc∆phz_2_A-F	100	1.696836562	24	No wire	∆phz	No DMSO	Nothing added	4	"Acidified, filtered"	70	
72-1.1-P	2025-03-21_72hr_Wire+10%inoc∆phz_1_A-F	147300	2499.440256	72	Wire included	∆phz	No DMSO	Nothing added	1	"Acidified, filtered"	63	1.2545
72-1.2-P	2025-03-21_72hr_Wire+10%inoc∆phz_1_A-F	152740	2591.748165	72	Wire included	∆phz	No DMSO	Nothing added	2	"Acidified, filtered"	64	1.2545
72-1.3-P	2025-03-21_72hr_Wire+10%inoc∆phz_1_A-F	131620	2233.376283	72	Wire included	∆phz	No DMSO	Nothing added	3	"Acidified, filtered"	65	1.2545
72-1.4-P	2025-03-21_72hr_Wire+10%inoc∆phz_1_A-F	129820	2202.833225	72	Wire included	∆phz	No DMSO	Nothing added	4	"Acidified, filtered"	66	1.2545
72-2.1-P	2025-03-21_72hr_NoWire+10%inoc∆phz_2_A-F	120	2.036203875	72	No wire	∆phz	No DMSO	Nothing added	1	"Acidified, filtered"	67	
72-2.2-P	2025-03-21_72hr_NoWire+10%inoc∆phz_2_A-F	140	2.375571187	72	No wire	∆phz	No DMSO	Nothing added	2	"Acidified, filtered"	68	
72-2.3-P	2025-03-21_72hr_NoWire+10%inoc∆phz_2_A-F	120	2.036203875	72	No wire	∆phz	No DMSO	Nothing added	3	"Acidified, filtered"	69	
72-2.4-P	2025-03-21_72hr_NoWire+10%inoc∆phz_2_A-F	120	2.036203875	72	No wire	∆phz	No DMSO	Nothing added	4	"Acidified, filtered"	70	
168-1.1-P	2025-03-25_168hr_Wire+10%inoc∆phz_1_A-F	177660	3014.599836	168	Wire included	∆phz	No DMSO	Nothing added	1	"Acidified, filtered"	63	1.2545
168-1.2-P	2025-03-25_168hr_Wire+10%inoc∆phz_1_A-F	134180	2276.815299	168	Wire included	∆phz	No DMSO	Nothing added	2	"Acidified, filtered"	64	1.2545
168-1.3-P	2025-03-25_168hr_Wire+10%inoc∆phz_1_A-F	183360	3111.31952	168	Wire included	∆phz	No DMSO	Nothing added	3	"Acidified, filtered"	65	1.2545
168-1.4-P	2025-03-25_168hr_Wire+10%inoc∆phz_1_A-F	138740	2354.191046	168	Wire included	∆phz	No DMSO	Nothing added	4	"Acidified, filtered"	66	1.2545
168-2.1-P	2025-03-25_168hr_NoWire+10%inoc∆phz_2_A-F	120	2.036203875	168	No wire	∆phz	No DMSO	Nothing added	1	"Acidified, filtered"	67	
168-2.2-P	2025-03-25_168hr_NoWire+10%inoc∆phz_2_A-F	120	2.036203875	168	No wire	∆phz	No DMSO	Nothing added	2	"Acidified, filtered"	68	
168-2.3-P	2025-03-25_168hr_NoWire+10%inoc∆phz_2_A-F	120	2.036203875	168	No wire	∆phz	No DMSO	Nothing added	3	"Acidified, filtered"	69	
168-2.4-P	2025-03-25_168hr_NoWire+10%inoc∆phz_2_A-F	120	2.036203875	168	No wire	∆phz	No DMSO	Nothing added	4	"Acidified, filtered"	70
