Repository: carleton-envbiotech/Cobalt_corrosion

This is a repository that contains all of the raw data for cobalt analyses via ICP-MS, live plate counts, and phenazine measurements associated with a manuscript investigating microbially-induced corrosion of elemental cobalt by Pseudomonas chlororaphis subsepcies aureofaciens.
All files serve as inputs for regenerating the figures listed in the headers of the associated R notebook provided in markdown format.

File: All_cobalt_ICPMS_data_cleaned_formatted_revised_mass_balance_summaries_included_20251001.txt (part 2 of 3)
Short_name	Sample_name	Cobalt_concentration_ug_L	Cobalt_concentration_uM	Recovery	Cobalt_concentration_uM_corrected	Time	Wire_treatment	Abiotic_vs_biotic	DMSO_treatment	Metabolite_treatment	Replicate	Sample_preservation	Bottle_number	Cell_presence	Mean_cobalt_concentration_uM_corrected	Median_cobalt_concentration_uM_corrected	Stdev_cobalt_concentration_uM_corrected	Min_cobalt_concentration_uM_corrected	Max_cobalt_concentration_uM_corrected
168-4.2	2024-05-21_168hr_NoWire+Media+DMSO_4_F-A	101.455	1.721525534	1	1.721525534	168	No wire	Sterile medium	DMSO	Nothing added	3	"Filtered, acidified"	20	No cells	2.080525246	1.980471278	0.492197223	1.654924699	2.706233728
168-5.1	2024-05-21_168hr_Wire+10%inoc_5_A-F	68376.38	1160.235416	1.00223	1157.653848	168	Wire included	Wild type	No DMSO	Nothing added	3	"Acidified, filtered"	21	Live cells	2188.171728	2132.981497	730.9079782	1157.653848	2966.418855
168-5.2	2024-05-21_168hr_Wire+10%inoc_5_F-A	63836.1	1083.194285	0.99752	1085.887285	168	Wire included	Wild type	No DMSO	Nothing added	3	"Filtered, acidified"	21	Live cells	1161.764472	859.7381043	799.0386607	612.8437977	2314.73788
168-6.1	2024-05-21_168hr_NoWire+10%inoc_6_A-F	123.375	2.093472109	1	2.093472109	168	No wire	Wild type	No DMSO	Nothing added	3	"Acidified, filtered"	22	Live cells	2.271006462	2.20184906	0.305242128	1.937193461	2.714938499
168-6.2	2024-05-21_168hr_NoWire+10%inoc_6_F-A	102.52	1.739596844	1	1.739596844	168	No wire	Wild type	No DMSO	Nothing added	3	"Filtered, acidified"	22	Live cells	2.177435824	2.15617022	0.478824782	1.739596844	2.657806012
168-7.1	2024-05-21_168hr_Wire+10%inoc+DMSO_7_A-F	27738.63	470.6792157	0.9737	483.3924368	168	Wire included	Wild type	DMSO	Nothing added	3	"Acidified, filtered"	23	Live cells	389.9921596	394.3872738	87.21353184	287.8016541	483.3924368
168-7.2	2024-05-21_168hr_Wire+10%inoc+DMSO_7_F-A	18805.645	319.1010601	0.96173	331.7990081	168	Wire included	Wild type	DMSO	Nothing added	3	"Filtered, acidified"	23	Live cells	270.1694253	263.1597408	119.7931221	147.8888634	406.4693561
168-8.1	2024-05-21_168hr_NoWire+10%inoc+DMSO_8_A-F	111	1.883488584	1	1.883488584	168	No wire	Wild type	DMSO	Nothing added	3	"Acidified, filtered"	24	Live cells	2.119747623	1.934334292	0.521160127	1.725445227	2.884876681
168-8.2	2024-05-21_168hr_NoWire+10%inoc+DMSO_8_F-A	92.235	1.565077203	1	1.565077203	168	No wire	Wild type	DMSO	Nothing added	3	"Filtered, acidified"	24	Live cells	1.852135286	1.856720987	0.31771582	1.565077203	2.130021968
0-1.3-B	2024-05-28_0hr_Wire+Media_1_A-F	143.836	2.440661838	0.97911	2.492735074	0	Wire included	Sterile medium	No DMSO	Nothing added	4	"Acidified, filtered"	25	No cells	2.817877979	2.583033743	0.835910955	2.067044174	4.840741586
0-1.4-B	2024-05-28_0hr_Wire+Media_1_F-A	149.871	2.543065924	0.96954	2.622961326	0	Wire included	Sterile medium	No DMSO	Nothing added	4	"Filtered, acidified"	25	No cells	3.775182065	3.394191611	1.382661007	2.622961326	5.308393258
0-2.3-B	2024-05-28_0hr_NoWire+Media_2_A-F	98.506	1.671485824	1	1.671485824	0	No wire	Sterile medium	No DMSO	Nothing added	4	"Acidified, filtered"	26	No cells	1.728083807	1.689548649	0.119598698	1.611485683	1.990575939
0-2.4-B	2024-05-28_0hr_NoWire+Media_2_F-A	99.131	1.682091052	1	1.682091052	0	No wire	Sterile medium	No DMSO	Nothing added	4	"Filtered, acidified"	26	No cells	1.883615847	1.860055271	0.211622431	1.682091052	2.132261792
0-3.3-B	2024-05-28_0hr_Wire+Media+DMSO_3_A-F	118.454	2.009970781	0.98014	2.050697636	0	Wire included	Sterile medium	DMSO	Nothing added	4	"Acidified, filtered"	27	No cells	2.90020256	2.806684568	0.979910971	2.050697636	3.93674347
0-3.4-B	2024-05-28_0hr_Wire+Media+DMSO_3_F-A	118.923	2.017928945	0.97356	2.072731979	0	Wire included	Sterile medium	DMSO	Nothing added	4	"Filtered, acidified"	27	No cells	2.993809081	2.921447414	1.032467533	2.072731979	4.059609518
0-4.3-B	2024-05-28_0hr_NoWire+Media+DMSO_4_A-F	90.772	1.540252484	1	1.540252484	0	No wire	Sterile medium	DMSO	Nothing added	4	"Acidified, filtered"	28	No cells	1.680801457	1.672800872	0.184522259	1.506112133	1.871491949
0-4.4-B	2024-05-28_0hr_NoWire+Media+DMSO_4_F-A	90.497	1.535586184	1	1.535586184	0	No wire	Sterile medium	DMSO	Nothing added	4	"Filtered, acidified"	28	No cells	1.697786791	1.642537793	0.210999339	1.531140472	1.974931106
0-5.3-B	2024-05-28_0hr_Wire+10%inoc_5_A-F	137.831	2.338766802	0.92411	2.530831613	0	Wire included	Wild type	No DMSO	Nothing added	4	"Acidified, filtered"	29	Live cells	3.424299274	3.132603699	1.273999357	1.910280767	4.940135944
0-5.4-B	2024-05-28_0hr_Wire+10%inoc_5_F-A	136.619	2.318201143	0.93128	2.489263318	0	Wire included	Wild type	No DMSO	Nothing added	4	"Filtered, acidified"	29	Live cells	3.834055022	3.852501406	1.785693744	2.105651153	5.525566121
0-6.3-B	2024-05-28_0hr_NoWire+10%inoc_6_A-F	98.028	1.663374945	1	1.663374945	0	No wire	Wild type	No DMSO	Nothing added	4	"Acidified, filtered"	30	Live cells	1.980230893	1.702520965	0.553051272	1.663374945	3.071155399
0-6.4-B	2024-05-28_0hr_NoWire+10%inoc_6_F-A	95.485	1.620224391	1	1.620224391	0	No wire	Wild type	No DMSO	Nothing added	4	"Filtered, acidified"	30	Live cells	1.808670818	1.794124687	0.212084355	1.620224391	2.026209507
0-7.3-B	2024-05-28_0hr_Wire+10%inoc+DMSO_7_A-F	112.462	1.908296335	0.99162	1.924423	0	Wire included	Wild type	DMSO	Nothing added	4	"Acidified, filtered"	31	Live cells	2.923502564	2.845457654	1.0617349	1.924423	4.078671949
0-7.4-B	2024-05-28_0hr_Wire+10%inoc+DMSO_7_F-A	108.267	1.837114041	0.98869	1.858129485	0	Wire included	Wild type	DMSO	Nothing added	4	"Filtered, acidified"	31	Live cells	2.676250565	2.611303666	0.996441485	1.785354431	3.697040496
0-8.3-B	2024-05-28_0hr_NoWire+10%inoc+DMSO_8_A-F	90.787	1.54050701	1	1.54050701	0	No wire	Wild type	DMSO	Nothing added	4	"Acidified, filtered"	32	Live cells	1.701846472	1.697455908	0.234602078	1.465642581	1.946831493
0-8.4-B	2024-05-28_0hr_NoWire+10%inoc+DMSO_8_F-A	86.998	1.476213872	1	1.476213872	0	No wire	Wild type	DMSO	Nothing added	4	"Filtered, acidified"	32	Live cells	1.675910325	1.666140789	0.210186672	1.476213872	1.895145851
24-1.3-B	2024-05-29_24hr_Wire+Media_1_A-F	8577.369	145.5439333	0.97911	148.6492154	24	Wire included	Sterile medium	No DMSO	Nothing added	4	"Acidified, filtered"	25	No cells	143.523481	140.962607	37.08919366	87.5658456	203.3832219
24-1.4-B	2024-05-29_24hr_Wire+Media_1_F-A	7716.661	130.9391252	0.96954	135.0528345	24	Wire included	Sterile medium	No DMSO	Nothing added	4	"Filtered, acidified"	25	No cells	126.3691699	124.4391908	7.897566609	119.6154845	135.0528345
24-2.3-B	2024-05-29_24hr_NoWire+Media_2_A-F	98.593	1.672962072	1	1.672962072	24	No wire	Sterile medium	No DMSO	Nothing added	4	"Acidified, filtered"	26	No cells	1.55412582	1.66871998	0.351524059	0.916088123	2.036203875
24-2.4-B	2024-05-29_24hr_NoWire+Media_2_F-A	97.399	1.652701843	1	1.652701843	24	No wire	Sterile medium	No DMSO	Nothing added	4	"Filtered, acidified"	26	No cells	2.006517719	1.982354767	0.381660778	1.652701843	2.4086595
24-3.3-B	2024-05-29_24hr_Wire+Media+DMSO_3_A-F	3842.28	65.19721186	0.98014	66.51826459	24	Wire included	Sterile medium	DMSO	Nothing added	4	"Acidified, filtered"	27	No cells	90.38371772	94.6862936	44.24746753	40.18674787	131.9755358
24-3.4-B	2024-05-29_24hr_Wire+Media+DMSO_3_F-A	1587.392	26.93544784	0.97356	27.66696232	24	Wire included	Sterile medium	DMSO	Nothing added	4	"Filtered, acidified"	27	No cells	31.49281878	31.13758469	6.057529347	25.31024815	38.38585759
24-4.3-B	2024-05-29_24hr_NoWire+Media+DMSO_4_A-F	91.278	1.548838477	1	1.548838477	24	No wire	Sterile medium	DMSO	Nothing added	4	"Acidified, filtered"	28	No cells	1.548957256	1.558866781	0.065022454	1.461298679	1.616796782
24-4.4-B	2024-05-29_24hr_NoWire+Media+DMSO_4_F-A	92.67	1.572458442	1	1.572458442	24	No wire	Sterile medium	DMSO	Nothing added	4	"Filtered, acidified"	28	No cells	1.633154286	1.610611812	0.102083147	1.540982124	1.770411395
24-5.3-B	2024-05-29_24hr_Wire+10%inoc_5_A-F	17561.543	297.9906825	0.92411	322.4623503	24	Wire included	Wild type	No DMSO	Nothing added	4	"Acidified, filtered"	29	Live cells	961.2927373	876.859515	497.7294572	322.4623503	1652.122961
24-5.4-B	2024-05-29_24hr_Wire+10%inoc_5_F-A	16764.906	284.4730546	0.93128	305.4645806	24	Wire included	Wild type	No DMSO	Nothing added	4	"Filtered, acidified"	29	Live cells	487.7360577	424.6544694	215.8972325	305.4645806	796.1707115
24-6.3-B	2024-05-29_24hr_NoWire+10%inoc_6_A-F	95.51	1.620648601	1	1.620648601	24	No wire	Wild type	No DMSO	Nothing added	4	"Acidified, filtered"	30	Live cells	1.76022472	1.696836562	0.335682181	1.405676376	2.400395906
24-6.4-B	2024-05-29_24hr_NoWire+10%inoc_6_F-A	98.432	1.670230165	1	1.670230165	24	No wire	Wild type	No DMSO	Nothing added	4	"Filtered, acidified"	30	Live cells	1.715242997	1.759381958	0.269020322	1.360116315	1.982091757
24-7.3-B	2024-05-29_24hr_Wire+10%inoc+DMSO_7_A-F	13821.502	234.5282994	0.99162	236.5102553	24	Wire included	Wild type	DMSO	Nothing added	4	"Acidified, filtered"	31	Live cells	227.5681572	235.1865209	77.24709091	125.9666121	313.9329748
24-7.4-B	2024-05-29_24hr_Wire+10%inoc+DMSO_7_F-A	13490.368	228.9094966	0.98869	231.5280792	24	Wire included	Wild type	DMSO	Nothing added	4	"Filtered, acidified"	31	Live cells	229.7150661	238.2922399	78.15775638	126.4274777	315.8483069
24-8.3-B	2024-05-29_24hr_NoWire+10%inoc+DMSO_8_A-F	89.889	1.525269417	1	1.525269417	24	No wire	Wild type	DMSO	Nothing added	4	"Acidified, filtered"	32	Live cells	1.545016353	1.54793067	0.063305612	1.468069057	1.616135015
24-8.4-B	2024-05-29_24hr_NoWire+10%inoc+DMSO_8_F-A	87.545	1.485495568	1	1.485495568	24	No wire	Wild type	DMSO	Nothing added	4	"Filtered, acidified"	32	Live cells	1.591089708	1.548583952	0.147405979	1.475484233	1.791706694
72-1.3-B	2024-05-31_72hr_Wire+Media_1_A-F	8228.593	139.6257746	0.97911	142.6047886	72	Wire included	Sterile medium	No DMSO	Nothing added	4	"Acidified, filtered"	25	No cells	152.882723	134.9661862	54.05774343	96.05780647	244.6002272
72-1.4-B	2024-05-31_72hr_Wire+Media_1_F-A	4620.94	78.40979943	0.96954	80.87319701	72	Wire included	Sterile medium	No DMSO	Nothing added	4	"Filtered, acidified"	25	No cells	93.01691173	80.87319701	22.10477503	79.64606547	118.5314727
72-2.3-B	2024-05-31_72hr_NoWire+Media_2_A-F	101.71	1.725852467	1	1.725852467	72	No wire	Sterile medium	No DMSO	Nothing added	4	"Acidified, filtered"	26	No cells	1.685576355	1.696836562	0.09287771	1.52939273	1.839285992
72-2.4-B	2024-05-31_72hr_NoWire+Media_2_F-A	101.885	1.728821931	1	1.728821931	72	No wire	Sterile medium	No DMSO	Nothing added	4	"Filtered, acidified"	26	No cells	1.965212475	1.954942372	0.284990387	1.709987046	2.240978111
72-3.3-B	2024-05-31_72hr_Wire+Media+DMSO_3_A-F	3778.085	64.10792763	0.98014	65.40690884	72	Wire included	Sterile medium	DMSO	Nothing added	4	"Acidified, filtered"	27	No cells	86.73391067	81.32809738	35.67100141	52.18098733	132.0984606
72-3.4-B	2024-05-31_72hr_Wire+Media+DMSO_3_F-A	1538.497	26.1057796	0.97356	26.8147619	72	Wire included	Sterile medium	DMSO	Nothing added	4	"Filtered, acidified"	27	No cells	30.45772713	28.52632211	5.07278197	26.8147619	37.9635024
72-4.3-B	2024-05-31_72hr_NoWire+Media+DMSO_4_A-F	95.622	1.622549057	1	1.622549057	72	No wire	Sterile medium	DMSO	Nothing added	4	"Acidified, filtered"	28	No cells	1.690439488	1.684695697	0.063030943	1.622549057	1.769817503
72-4.4-B	2024-05-31_72hr_NoWire+Media+DMSO_4_F-A	94.835	1.609194954	1	1.609194954	72	No wire	Sterile medium	DMSO	Nothing added	4	"Filtered, acidified"	28	No cells	1.772180348	1.75027843	0.160413229	1.609194954	1.978969577
72-5.3-B	2024-05-31_72hr_Wire+10%inoc_5_A-F	90929.268	1542.921065	0.92411	1669.629227	72	Wire included	Wild type	No DMSO	Nothing added	4	"Acidified, filtered"	29	Live cells	1849.049635	1439.339461	1068.358594	902.9130132	3473.979149
72-5.4-B	2024-05-31_72hr_Wire+10%inoc_5_F-A	81969.318	1390.885358	0.93128	1493.520056	72	Wire included	Wild type	No DMSO	Nothing added	4	"Filtered, acidified"	29	Live cells	1113.090741	1005.360079	255.3664337	948.1227511	1493.520056
72-6.3-B	2024-05-31_72hr_NoWire+10%inoc_6_A-F	103.897	1.762962283	1	1.762962283	72	No wire	Wild type	No DMSO	Nothing added	4	"Acidified, filtered"	30	Live cells	1.931947408	1.956978576	0.146475706	1.762962283	2.103500413
72-6.4-B	2024-05-31_72hr_NoWire+10%inoc_6_F-A	101.202	1.717232538	1	1.717232538	72	No wire	Wild type	No DMSO	Nothing added	4	"Filtered, acidified"	30	Live cells	1.818062809	1.814215232	0.114384404	1.717232538	1.926588233
72-7.3-B	2024-05-31_72hr_Wire+10%inoc+DMSO_7_A-F	23009.335	390.430809	0.99162	393.7302687	72	Wire included	Wild type	DMSO	Nothing added	4	"Acidified, filtered"	31	Live cells	353.691096	379.399559	129.6834936	174.0362351	481.9290307
72-7.4-B	2024-05-31_72hr_Wire+10%inoc+DMSO_7_F-A	21899.409	371.5971788	0.98869	375.8480199	72	Wire included	Wild type	DMSO	Nothing added	4	"Filtered, acidified"	31	Live cells	273.4087069	278.3165745	161.6259013	96.38506203	440.6166166
72-8.3-B	2024-05-31_72hr_NoWire+10%inoc+DMSO_8_A-F	94.815	1.608855586	1	1.608855586	72	No wire	Wild type	DMSO	Nothing added	4	"Acidified, filtered"	32	Live cells	1.667277669	1.673471123	0.103996397	1.551672194	1.770496237
72-8.4-B	2024-05-31_72hr_NoWire+10%inoc+DMSO_8_F-A	91.926	1.559833978	1	1.559833978	72	No wire	Wild type	DMSO	Nothing added	4	"Filtered, acidified"	32	Live cells	1.704561411	1.707441791	0.126503382	1.559833978	1.843528083
168-1.3-B	2024-06-04_168hr_Wire+Media_1_A-F	9657.267	163.8680374	0.97911	167.3642771	168	Wire included	Sterile medium	No DMSO	Nothing added	4	"Acidified, filtered"	25	No cells	240.4712151	251.7465942	76.45189204	128.2731463	381.0251426
168-1.4-B	2024-06-04_168hr_Wire+Media_1_F-A	3969.165	67.35024293	0.96954	69.46618286	168	Wire included	Sterile medium	No DMSO	Nothing added	4	"Filtered, acidified"	25	No cells	104.5064346	69.46618286	62.83469544	67.00534168	177.0477793
168-2.3-B	2024-06-04_168hr_NoWire+Media_2_A-F	108.465	1.840473777	1	1.840473777	168	No wire	Sterile medium	No DMSO	Nothing added	4	"Acidified, filtered"	26	No cells	1.892977294	1.868386739	0.180822187	1.696836562	2.181351274
168-2.4-B	2024-06-04_168hr_NoWire+Media_2_F-A	107.201	1.819025763	1	1.819025763	168	No wire	Sterile medium	No DMSO	Nothing added	4	"Filtered, acidified"	26	No cells	2.040815028	2.052281401	0.193642414	1.819025763	2.239671547
168-3.3-B	2024-06-04_168hr_Wire+Media+DMSO_3_A-F	5514.793	93.57702395	0.98014	95.47312012	168	Wire included	Sterile medium	DMSO	Nothing added	4	"Acidified, filtered"	27	No cells	146.9106033	128.7718838	91.39491606	61.30583111	268.7928145
168-3.4-B	2024-06-04_168hr_Wire+Media+DMSO_3_F-A	1869.686	31.72551565	0.97356	32.58711908	168	Wire included	Sterile medium	DMSO	Nothing added	4	"Filtered, acidified"	27	No cells	46.57613072	47.28932384	18.01456198	29.4429939	62.28288131
168-4.3-B	2024-06-04_168hr_NoWire+Media+DMSO_4_A-F	96.242	1.633069444	1	1.633069444	168	No wire	Sterile medium	DMSO	Nothing added	4	"Acidified, filtered"	28	No cells	2.01566791	1.979444692	0.413459829	1.633069444	2.470712813
168-4.4-B	2024-06-04_168hr_NoWire+Media+DMSO_4_F-A	97.53	1.654924699	1	1.654924699	168	No wire	Sterile medium	DMSO	Nothing added	4	"Filtered, acidified"	28	No cells	2.080525246	1.980471278	0.492197223	1.654924699	2.706233728
168-5.3-B	2024-06-04_168hr_Wire+10%inoc_5_A-F	161553.41	2741.297328	0.92411	2966.418855	168	Wire included	Wild type	No DMSO	Nothing added	4	"Acidified, filtered"	29	Live cells	2188.171728	2132.981497	730.9079782	1157.653848	2966.418855
168-5.4-B	2024-06-04_168hr_Wire+10%inoc_5_F-A	127040.467	2155.669093	0.93128	2314.73788	168	Wire included	Wild type	No DMSO	Nothing added	4	"Filtered, acidified"	29	Live cells	1161.764472	859.7381043	799.0386607	612.8437977	2314.73788
168-6.3-B	2024-06-04_168hr_NoWire+10%inoc_6_A-F	114.165	1.937193461	1	1.937193461	168	No wire	Wild type	No DMSO	Nothing added	4	"Acidified, filtered"	30	Live cells	2.271006462	2.20184906	0.305242128	1.937193461	2.714938499
168-6.4-B	2024-06-04_168hr_NoWire+10%inoc_6_F-A	105.64	1.792538144	1	1.792538144	168	No wire	Wild type	No DMSO	Nothing added	4	"Filtered, acidified"	30	Live cells	2.177435824	2.15617022	0.478824782	1.739596844	2.657806012
168-7.3-B	2024-06-04_168hr_Wire+10%inoc+DMSO_7_A-F	25531.73	433.2317296	0.99162	436.892892	168	Wire included	Wild type	DMSO	Nothing added	4	"Acidified, filtered"	31	Live cells	389.9921596	394.3872738	87.21353184	287.8016541	483.3924368
168-7.4-B	2024-06-04_168hr_Wire+10%inoc+DMSO_7_F-A	23683.612	401.8721877	0.98869	406.4693561	168	Wire included	Wild type	DMSO	Nothing added	4	"Filtered, acidified"	31	Live cells	270.1694253	263.1597408	119.7931221	147.8888634	406.4693561
168-8.3-B	2024-06-04_168hr_NoWire+10%inoc+DMSO_8_A-F	101.686	1.725445227	1	1.725445227	168	No wire	Wild type	DMSO	Nothing added	4	"Acidified, filtered"	32	Live cells	2.119747623	1.934334292	0.521160127	1.725445227	2.884876681
168-8.4-B	2024-06-04_168hr_NoWire+10%inoc+DMSO_8_F-A	93.655	1.589172282	1	1.589172282	168	No wire	Wild type	DMSO	Nothing added	4	"Filtered, acidified"	32	Live cells	1.852135286	1.856720987	0.31771582	1.565077203	2.130021968
0-1.1-S	2024-06-25_0hr_Media_1_A-F	98.495	1.671299172	1	1.671299172	0	No wire	Sterile medium	No DMSO	Nothing added	5	"Acidified, filtered"	33	No cells	1.728083807	1.689548649	0.119598698	1.611485683	1.990575939
0-1.2-S	2024-06-25_0hr_Media_1_A-F	99.921	1.695496061	1	1.695496061	0	No wire	Sterile medium	No DMSO	Nothing added	6	"Acidified, filtered"	34	No cells	1.728083807	1.689548649	0.119598698	1.611485683	1.990575939
0-2.1-S	2024-06-25_0hr_Wire+Media_2_A-F	149.086	2.529745757	0.97937	2.583033743	0	Wire included	Sterile medium	No DMSO	Nothing added	5	"Acidified, filtered"	37	No cells	2.817877979	2.583033743	0.835910955	2.067044174	4.840741586
0-2.2-S	2024-06-25_0hr_Wire+Media_2_A-F	147.392	2.501001346	0.96681	2.586859203	0	Wire included	Sterile medium	No DMSO	Nothing added	6	"Acidified, filtered"	38	No cells	2.817877979	2.583033743	0.835910955	2.067044174	4.840741586
0-3.1-S	2024-06-25_0hr_SpentMedia_3_A-F	124.33	2.109676898	1	2.109676898	0	No wire	Spent medium	No DMSO	Nothing added	1	"Acidified, filtered"	41	No cells	2.311184724	1.881002719	1.042545652	1.642300235	3.840433223
0-3.2-S	2024-06-25_0hr_SpentMedia_3_A-F	226.329	3.840433223	1	3.840433223	0	No wire	Spent medium	No DMSO	Nothing added	2	"Acidified, filtered"	42	No cells	2.311184724	1.881002719	1.042545652	1.642300235	3.840433223
0-4.1-S	2024-06-25_0hr_Wire+SpentMedia_4_A-F	172.829	2.932625662	0.95822	3.060493062	0	Wire included	Spent medium	No DMSO	Nothing added	1	"Acidified, filtered"	45	No cells	2.802062822	2.826099583	0.2485852	2.495559059	3.060493062
0-4.2-S	2024-06-25_0hr_Wire+SpentMedia_4_A-F	159.761	2.71088306	0.9238	2.934491297	0	Wire included	Spent medium	No DMSO	Nothing added	2	"Acidified, filtered"	46	No cells	2.802062822	2.826099583	0.2485852	2.495559059	3.060493062
24-1.1-S	2024-06-26_24hr_Media_1_A-F	98.381	1.669364778	1	1.669364778	24	No wire	Sterile medium	No DMSO	Nothing added	5	"Acidified, filtered"	33	No cells	1.55412582	1.66871998	0.351524059	0.916088123	2.036203875
24-1.2-S	2024-06-26_24hr_Media_1_A-F	98.305	1.668075182	1	1.668075182	24	No wire	Sterile medium	No DMSO	Nothing added	6	"Acidified, filtered"	34	No cells	1.55412582	1.66871998	0.351524059	0.916088123	2.036203875
24-2.1-S	2024-06-26_24hr_Wire+Media_2_A-F	8625.986	146.3688843	0.97937	149.4520807	24	Wire included	Sterile medium	No DMSO	Nothing added	5	"Acidified, filtered"	37	No cells	143.523481	140.962607	37.08919366	87.5658456	203.3832219
24-2.2-S	2024-06-26_24hr_Wire+Media_2_A-F	7003.223	118.8332484	0.96681	122.9127216	24	Wire included	Sterile medium	No DMSO	Nothing added	6	"Acidified, filtered"	38	No cells	143.523481	140.962607	37.08919366	87.5658456	203.3832219
24-3.1-S	2024-06-26_24hr_SpentMedia_3_A-F	129.496	2.197335475	1	2.197335475	24	No wire	Spent medium	No DMSO	Nothing added	1	"Acidified, filtered"	41	No cells	2.607634798	1.927860861	1.584333838	1.623567159	4.95125031
24-3.2-S	2024-06-26_24hr_SpentMedia_3_A-F	291.793	4.95125031	1	4.95125031	24	No wire	Spent medium	No DMSO	Nothing added	2	"Acidified, filtered"	42	No cells	2.607634798	1.927860861	1.584333838	1.623567159	4.95125031
24-4.1-S	2024-06-26_24hr_Wire+SpentMedia_4_A-F	24241.465	411.3380413	0.95822	429.2730702	24	Wire included	Spent medium	No DMSO	Nothing added	1	"Acidified, filtered"	45	No cells	566.8278693	605.968553	92.75660906	429.2730702	626.101301
24-4.2-S	2024-06-26_24hr_Wire+SpentMedia_4_A-F	32309.667	548.2422428	0.9238	593.4642161	24	Wire included	Spent medium	No DMSO	Nothing added	2	"Acidified, filtered"	46	No cells	566.8278693	605.968553	92.75660906	429.2730702	626.101301
72-1.1-S	2024-06-28_72hr_Media_1_A-F	101.807	1.727498399	1	1.727498399	72	No wire	Sterile medium	No DMSO	Nothing added	5	"Acidified, filtered"	33	No cells	1.685576355	1.696836562	0.09287771	1.52939273	1.839285992
72-1.2-S	2024-06-28_72hr_Media_1_A-F	105.18	1.784732696	1	1.784732696	72	No wire	Sterile medium	No DMSO	Nothing added	6	"Acidified, filtered"	34	No cells	1.685576355	1.696836562	0.09287771	1.52939273	1.839285992
72-2.1-S	2024-06-28_72hr_Wire+Media_2_A-F	7091.945	120.3387157	0.97937	122.873598	72	Wire included	Sterile medium	No DMSO	Nothing added	5	"Acidified, filtered"	37	No cells	152.882723	134.9661862	54.05774343	96.05780647	244.6002272
72-2.2-S	2024-06-28_72hr_Wire+Media_2_A-F	6590.297	111.826569	0.96681	115.6655072	72	Wire included	Sterile medium	No DMSO	Nothing added	6	"Acidified, filtered"	38	No cells	152.882723	134.9661862	54.05774343	96.05780647	244.6002272
72-3.1-S	2024-06-28_72hr_SpentMedia_3_A-F	131.612	2.233240536	1	2.233240536	72	No wire	Spent medium	No DMSO	Nothing added	7	"Acidified, filtered"	41	No cells	2.713517399	1.966557218	1.718057823	1.660320639	5.26063452
72-3.2-S	2024-06-28_72hr_SpentMedia_3_A-F	310.026	5.26063452	1	5.26063452	72	No wire	Spent medium	No DMSO	Nothing added	7	"Acidified, filtered"	42	No cells	2.713517399	1.966557218	1.718057823	1.660320639	5.26063452
72-4.1-S	2024-06-28_72hr_Wire+SpentMedia_4_A-F	18913.932	320.9385135	0.95822	334.9319713	72	Wire included	Spent medium	No DMSO	Nothing added	1	"Acidified, filtered"	45	No cells	429.3858309	433.5359517	82.73472949	334.9319713	515.539449
72-4.2-S	2024-06-28_72hr_Wire+SpentMedia_4_A-F	28067.249	476.255343	0.9238	515.539449	72	Wire included	Spent medium	No DMSO	Nothing added	2	"Acidified, filtered"	46	No cells	429.3858309	433.5359517	82.73472949	334.9319713	515.539449
168-1.1-S	2024-07-02_168hr_Media_1_A-F	106.139	1.801005359	1	1.801005359	168	No wire	Sterile medium	No DMSO	Nothing added	5	"Acidified, filtered"	33	No cells	1.892977294	1.868386739	0.180822187	1.696836562	2.181351274
168-1.2-S	2024-07-02_168hr_Media_1_A-F	111.755	1.8962997	1	1.8962997	168	No wire	Sterile medium	No DMSO	Nothing added	6	"Acidified, filtered"	34	No cells	1.892977294	1.868386739	0.180822187	1.696836562	2.181351274
168-2.1-S	2024-07-02_168hr_Wire+Media_2_A-F	16647.111	282.474266	0.97937	288.4244627	168	Wire included	Sterile medium	No DMSO	Nothing added	5	"Acidified, filtered"	37	No cells	240.4712151	251.7465942	76.45189204	128.2731463	381.0251426
168-2.2-S	2024-07-02_168hr_Wire+Media_2_A-F	7308.645	124.0157606	0.96681	128.2731463	168	Wire included	Sterile medium	No DMSO	Nothing added	6	"Acidified, filtered"	38	No cells	240.4712151	251.7465942	76.45189204	128.2731463	381.0251426
168-3.1-S	2024-07-02_168hr_SpentMedia_3_A-F	136.682	2.31927015	1	2.31927015	168	No wire	Spent medium	No DMSO	Nothing added	1	"Acidified, filtered"	41	No cells	2.802626771	2.056319872	1.763799274	1.682549198	5.415318141
168-3.2-S	2024-07-02_168hr_SpentMedia_3_A-F	319.142	5.415318141	1	5.415318141	168	No wire	Spent medium	No DMSO	Nothing added	2	"Acidified, filtered"	42	No cells	2.802626771	2.056319872	1.763799274	1.682549198	5.415318141
168-4.1-S	2024-07-02_168hr_Wire+SpentMedia_4_A-F	31117.191	528.007874	0.95822	551.0299034	168	Wire included	Spent medium	No DMSO	Nothing added	1	"Acidified, filtered"	45	No cells	586.4446126	562.6000625	147.9097516	432.680187	787.8981382
168-4.2-S	2024-07-02_168hr_Wire+SpentMedia_4_A-F	42895.133	727.8603001	0.9238	787.8981382	168	Wire included	Spent medium	No DMSO	Nothing added	2	"Acidified, filtered"	46	No cells	586.4446126	562.6000625	147.9097516	432.680187	787.8981382
0-1.3-S	2024-07-30_0hr_Media_1_A-F	94.97	1.611485683	1	1.611485683	0	No wire	Sterile medium	No DMSO	Nothing added	7	"Acidified, filtered"	35	No cells	1.728083807	1.689548649	0.119598698	1.611485683	1.990575939
0-1.4-S	2024-07-30_0hr_Media_1_A-F	97.889	1.661016342	1	1.661016342	0	No wire	Sterile medium	No DMSO	Nothing added	8	"Acidified, filtered"	36	No cells	1.728083807	1.689548649	0.119598698	1.611485683	1.990575939
0-2.3-S	2024-07-30_0hr_Wire+Media_2_A-F	135.927	2.306459034	0.99547	2.316954839	0	Wire included	Sterile medium	No DMSO	Nothing added	7	"Acidified, filtered"	39	No cells	2.817877979	2.583033743	0.835910955	2.067044174	4.840741586
0-2.4-S	2024-07-30_0hr_Wire+Media_2_A-F	139.564	2.36817298	0.99623	2.377134778	0	Wire included	Sterile medium	No DMSO	Nothing added	8	"Acidified, filtered"	40	No cells	2.817877979	2.583033743	0.835910955	2.067044174	4.840741586
0-3.3-S	2024-07-30_0hr_SpentMedia_3_A-F	97.377	1.652328539	1	1.652328539	0	No wire	Spent medium	No DMSO	Nothing added	3	"Acidified, filtered"	43	No cells	2.311184724	1.881002719	1.042545652	1.642300235	3.840433223
0-3.4-S	2024-07-30_0hr_SpentMedia_3_A-F	96.786	1.642300235	1	1.642300235	0	No wire	Spent medium	No DMSO	Nothing added	4	"Acidified, filtered"	44	No cells	2.311184724	1.881002719	1.042545652	1.642300235	3.840433223
0-4.3-S	2024-07-30_0hr_Wire+SpentMedia_4_A-F	156.819	2.660962128	0.97912	2.717707868	0	Wire included	Spent medium	No DMSO	Nothing added	3	"Acidified, filtered"	47	No cells	2.802062822	2.826099583	0.2485852	2.495559059	3.060493062
0-4.4-S	2024-07-30_0hr_Wire+SpentMedia_4_A-F	143.896	2.441679939	0.97841	2.495559059	0	Wire included	Spent medium	No DMSO	Nothing added	4	"Acidified, filtered"	48	No cells	2.802062822	2.826099583	0.2485852	2.495559059	3.060493062
24-1.3-S	2024-07-31_24hr_Media_1_A-F	95.28	1.616745876	1	1.616745876	24	No wire	Sterile medium	No DMSO	Nothing added	7	"Acidified, filtered"	35	No cells	1.55412582	1.66871998	0.351524059	0.916088123	2.036203875
24-1.4-S	2024-07-31_24hr_Media_1_A-F	98.769	1.675948504	1	1.675948504	24	No wire	Sterile medium	No DMSO	Nothing added	8	"Acidified, filtered"	36	No cells	1.55412582	1.66871998	0.351524059	0.916088123	2.036203875
24-2.3-S	2024-07-31_24hr_Wire+Media_2_A-F	8201.155	139.1601966	0.99547	139.793461	24	Wire included	Sterile medium	No DMSO	Nothing added	7	"Acidified, filtered"	39	No cells	143.523481	140.962607	37.08919366	87.5658456	203.3832219
24-2.4-S	2024-07-31_24hr_Wire+Media_2_A-F	8276.058	140.431178	0.99623	140.962607	24	Wire included	Sterile medium	No DMSO	Nothing added	8	"Acidified, filtered"	40	No cells	143.523481	140.962607	37.08919366	87.5658456	203.3832219
24-3.3-S	2024-07-31_24hr_SpentMedia_3_A-F	95.682	1.623567159	1	1.623567159	24	No wire	Spent medium	No DMSO	Nothing added	3	"Acidified, filtered"	43	No cells	2.607634798	1.927860861	1.584333838	1.623567159	4.95125031
24-3.4-S	2024-07-31_24hr_SpentMedia_3_A-F	97.734	1.658386246	1	1.658386246	24	No wire	Spent medium	No DMSO	Nothing added	4	"Acidified, filtered"	44	No cells	2.607634798	1.927860861	1.584333838	1.623567159	4.95125031
24-4.3-S	2024-07-31_24hr_Wire+SpentMedia_4_A-F	35687.537	605.5591759	0.97912	618.4728898	24	Wire included	Spent medium	No DMSO	Nothing added	3	"Acidified, filtered"	47	No cells	566.8278693	605.968553	92.75660906	429.2730702	626.101301
24-4.4-S	2024-07-31_24hr_Wire+SpentMedia_4_A-F	36101.519	612.5837739	0.97841	626.101301	24	Wire included	Spent medium	No DMSO	Nothing added	4	"Acidified, filtered"	48	No cells	566.8278693	605.968553	92.75660906	429.2730702	626.101301
72-1.3-S	2024-08-02_72hr_Media_1_A-F	97.842	1.660218829	1	1.660218829	72	No wire	Sterile medium	No DMSO	Nothing added	7	"Acidified, filtered"	35	No cells	1.685576355	1.696836562	0.09287771	1.52939273	1.839285992
72-1.4-S	2024-08-02_72hr_Media_1_A-F	94.297	1.600065973	1	1.600065973	72	No wire	Sterile medium	No DMSO	Nothing added	8	"Acidified, filtered"	36	No cells	1.685576355	1.696836562	0.09287771	1.52939273	1.839285992
72-2.3-S	2024-08-02_72hr_Wire+Media_2_A-F	7917.957	134.3547894	0.99547	134.9661862	72	Wire included	Sterile medium	No DMSO	Nothing added	6	"Acidified, filtered"	39	No cells	152.882723	134.9661862	54.05774343	96.05780647	244.6002272
72-2.4-S	2024-08-02_72hr_Wire+Media_2_A-F	6970.155	118.2721385	0.99623	118.7197118	72	Wire included	Sterile medium	No DMSO	Nothing added	6	"Acidified, filtered"	40	No cells	152.882723	134.9661862	54.05774343	96.05780647	244.6002272
72-3.3-S	2024-08-02_72hr_SpentMedia_3_A-F	97.848	1.660320639	1	1.660320639	72	No wire	Spent medium	No DMSO	Nothing added	7	"Acidified, filtered"	43	No cells	2.713517399	1.966557218	1.718057823	1.660320639	5.26063452
72-3.4-S	2024-08-02_72hr_SpentMedia_3_A-F	100.179	1.6998739	1	1.6998739	72	No wire	Spent medium	No DMSO	Nothing added	7	"Acidified, filtered"	44	No cells	2.713517399	1.966557218	1.718057823	1.660320639	5.26063452
72-4.3-S	2024-08-02_72hr_Wire+SpentMedia_4_A-F	22385.585	379.8467909	0.97912	387.9471269	72	Wire included	Spent medium	No DMSO	Nothing added	3	"Acidified, filtered"	47	No cells	429.3858309	433.5359517	82.73472949	334.9319713	515.539449
72-4.4-S	2024-08-02_72hr_Wire+SpentMedia_4_A-F	27626.731	468.7804725	0.97841	479.1247764	72	Wire included	Spent medium	No DMSO	Nothing added	4	"Acidified, filtered"	48	No cells	429.3858309	433.5359517	82.73472949	334.9319713	515.539449
168-1.3-S	2024-08-06_168hr_Media_1_A-F	100.695	1.708629576	1	1.708629576	168	No wire	Sterile medium	No DMSO	Nothing added	7	"Acidified, filtered"	35	No cells	1.892977294	1.868386739	0.180822187	1.696836562	2.181351274
168-1.4-S	2024-08-06_168hr_Media_1_A-F	100.369	1.703097889	1	1.703097889	168	No wire	Sterile medium	No DMSO	Nothing added	8	"Acidified, filtered"	36	No cells	1.892977294	1.868386739	0.180822187	1.696836562	2.181351274
168-2.3-S	2024-08-06_168hr_Wire+Media_2_A-F	14769.023	250.6061821	0.99547	251.7465942	168	Wire included	Sterile medium	No DMSO	Nothing added	7	"Acidified, filtered"	39	No cells	240.4712151	251.7465942	76.45189204	128.2731463	381.0251426
168-2.4-S	2024-08-06_168hr_Wire+Media_2_A-F	10112.085	171.5855555	0.99623	172.234881	168	Wire included	Sterile medium	No DMSO	Nothing added	8	"Acidified, filtered"	40	No cells	240.4712151	251.7465942	76.45189204	128.2731463	381.0251426
168-3.3-S	2024-08-06_168hr_SpentMedia_3_A-F	99.158	1.682549198	1	1.682549198	168	No wire	Spent medium	No DMSO	Nothing added	3	"Acidified, filtered"	43	No cells	2.802626771	2.056319872	1.763799274	1.682549198	5.415318141
168-3.4-S	2024-08-06_168hr_SpentMedia_3_A-F	105.689	1.793369594	1	1.793369594	168	No wire	Spent medium	No DMSO	Nothing added	4	"Acidified, filtered"	44	No cells	2.802626771	2.056319872	1.763799274	1.682549198	5.415318141
168-4.3-S	2024-08-06_168hr_Wire+SpentMedia_4_A-F	24966.802	423.6458247	0.97912	432.680187	168	Wire included	Spent medium	No DMSO	Nothing added	3	"Acidified, filtered"	47	No cells	586.4446126	562.6000625	147.9097516	432.680187	787.8981382
168-4.4-S	2024-08-06_168hr_Wire+SpentMedia_4_A-F	33107.13	561.7738865	0.97841	574.1702216	168	Wire included	Spent medium	No DMSO	Nothing added	4	"Acidified, filtered"	48	No cells	586.4446126	562.6000625	147.9097516	432.680187	787.8981382
0-1.5-B	2025-01-14_0hr_Wire+Media_1_A-F	120	2.036203875	0.98508	2.067044174	0	Wire included	Sterile medium	No DMSO	Nothing added	9	"Acidified, filtered"	55	No cells	2.817877979	2.583033743	0.835910955	2.067044174	4.840741586
0-1.6-B	2025-01-14_0hr_Wire+Media_1_A-F	160	2.714938499	0.98448	2.757738602	0	Wire included	Sterile medium	No DMSO	Nothing added	10	"Acidified, filtered"	56	No cells	2.817877979	2.583033743	0.835910955	2.067044174	4.840741586
0-2.5-B	2025-01-14_0hr_NoWire+Media_2_A-F	100	1.696836562	1	1.696836562	0	No wire	Sterile medium	No DMSO	Nothing added	5	"Acidified, filtered"	57	No cells	1.728083807	1.689548649	0.119598698	1.611485683	1.990575939
0-2.6-B	2025-01-14_0hr_NoWire+Media_2_A-F	100	1.696836562	1	1.696836562	0	No wire	Sterile medium	No DMSO	Nothing added	6	"Acidified, filtered"	58	No cells	1.728083807	1.689548649	0.119598698	1.611485683	1.990575939
0-5.5-B	2025-01-14_0hr_Wire+10%inoc_5_A-F	140	2.375571187	0.88113	2.696050738	0	Wire included	Wild type	No DMSO	Nothing added	5	"Acidified, filtered"	59	Live cells	3.424299274	3.132603699	1.273999357	1.910280767	4.940135944
0-5.6-B	2025-01-14_0hr_Wire+10%inoc_5_A-F	180	3.054305812	0.85575	3.56915666	0	Wire included	Wild type	No DMSO	Nothing added	6	"Acidified, filtered"	60	Live cells	3.424299274	3.132603699	1.273999357	1.910280767	4.940135944
0-6.5-B	2025-01-14_0hr_NoWire+10%inoc_6_A-F	100	1.696836562	1	1.696836562	0	No wire	Wild type	No DMSO	Nothing added	5	"Acidified, filtered"	61	Live cells	1.980230893	1.702520965	0.553051272	1.663374945	3.071155399
0-6.6-B	2025-01-14_0hr_NoWire+10%inoc_6_A-F	100	1.696836562	1	1.696836562	0	No wire	Wild type	No DMSO	Nothing added	6	"Acidified, filtered"	62	Live cells	1.980230893	1.702520965	0.553051272	1.663374945	3.071155399
24-1.5-B	2025-01-15_24hr_Wire+Media_1_A-F	11180	189.7063276	0.98508	192.5796155	24	Wire included	Sterile medium	No DMSO	Nothing added	9	"Acidified, filtered"	55	No cells	143.523481	140.962607	37.08919366	87.5658456	203.3832219
24-1.6-B	2025-01-15_24hr_Wire+Media_1_A-F	11800	200.2267143	0.98448	203.3832219	24	Wire included	Sterile medium	No DMSO	Nothing added	10	"Acidified, filtered"	56	No cells	143.523481	140.962607	37.08919366	87.5658456	203.3832219
24-2.5-B	2025-01-15_24hr_NoWire+Media_2_A-F	120	2.036203875	1	2.036203875	24	No wire	Sterile medium	No DMSO	Nothing added	5	"Acidified, filtered"	57	No cells	1.55412582	1.66871998	0.351524059	0.916088123	2.036203875
24-2.6-B	2025-01-15_24hr_NoWire+Media_2_A-F	100	1.696836562	1	1.696836562	24	No wire	Sterile medium	No DMSO	Nothing added	6	"Acidified, filtered"	58	No cells	1.55412582	1.66871998	0.351524059	0.916088123	2.036203875
24-5.5-B	2025-01-15_24hr_Wire+10%inoc_5_A-F	73780	1251.926016	0.88113	1420.81874	24	Wire included	Wild type	No DMSO	Nothing added	5	"Acidified, filtered"	59	Live cells	961.2927373	876.859515	497.7294572	322.4623503	1652.122961
24-5.6-B	2025-01-15_24hr_Wire+10%inoc_5_A-F	83320	1413.804224	0.85575	1652.122961	24	Wire included	Wild type	No DMSO	Nothing added	6	"Acidified, filtered"	60	Live cells	961.2927373	876.859515	497.7294572	322.4623503	1652.122961
24-6.5-B	2025-01-15_24hr_NoWire+10%inoc_6_A-F	100	1.696836562	1	1.696836562	24	No wire	Wild type	No DMSO	Nothing added	5	"Acidified, filtered"	61	Live cells	1.76022472	1.696836562	0.335682181	1.405676376	2.400395906
24-6.6-B	2025-01-15_24hr_NoWire+10%inoc_6_A-F	100	1.696836562	1	1.696836562	24	No wire	Wild type	No DMSO	Nothing added	6	"Acidified, filtered"	62	Live cells	1.76022472	1.696836562	0.335682181	1.405676376	2.400395906
72-1.5-B	2025-01-17_72hr_Wire+Media_1_A-F	14200	240.9507918	0.98508	244.6002272	72	Wire included	Sterile medium	No DMSO	Nothing added	9	"Acidified, filtered"	55	No cells	152.882723	134.9661862	54.05774343	96.05780647	244.6002272
72-1.6-B	2025-01-17_72hr_Wire+Media_1_A-F	14000	237.5571187	0.98448	241.3021277	72	Wire included	Sterile medium	No DMSO	Nothing added	10	"Acidified, filtered"	56	No cells	152.882723	134.9661862	54.05774343	96.05780647	244.6002272
72-2.5-B	2025-01-17_72hr_NoWire+Media_2_A-F	100	1.696836562	1	1.696836562	72	No wire	Sterile medium	No DMSO	Nothing added	5	"Acidified, filtered"	57	No cells	1.685576355	1.696836562	0.09287771	1.52939273	1.839285992
72-2.6-B	2025-01-17_72hr_NoWire+Media_2_A-F	100	1.696836562	1	1.696836562	72	No wire	Sterile medium	No DMSO	Nothing added	6	"Acidified, filtered"	58	No cells	1.685576355	1.696836562	0.09287771	1.52939273	1.839285992
72-5.5-B	2025-01-17_72hr_Wire+10%inoc_5_A-F	147820	2508.263806	0.88113	2846.644429	72	Wire included	Wild type	No DMSO	Nothing added	5	"Acidified, filtered"	59	Live cells	1849.049635	1439.339461	1068.358594	902.9130132	3473.979149
72-5.6-B	2025-01-17_72hr_Wire+10%inoc_5_A-F	175200	2972.857657	0.85575	3473.979149	72	Wire included	Wild type	No DMSO	Nothing added	6	"Acidified, filtered"	60	Live cells	1849.049635	1439.339461	1068.358594	902.9130132	3473.979149
72-6.5-B	2025-01-17_72hr_NoWire+10%inoc_6_A-F	120	2.036203875	1	2.036203875	72	No wire	Wild type	No DMSO	Nothing added	6	"Acidified, filtered"	61	Live cells	1.931947408	1.956978576	0.146475706	1.762962283	2.103500413
72-6.6-B	2025-01-17_72hr_NoWire+10%inoc_6_A-F	120	2.036203875	1	2.036203875	72	No wire	Wild type	No DMSO	Nothing added	6	"Acidified, filtered"	62	Live cells	1.931947408	1.956978576	0.146475706	1.762962283	2.103500413
168-1.5-B	2025-01-21_168hr_Wire+Media_1_A-F	22120	375.3402475	0.98508	381.0251426	168	Wire included	Sterile medium	No DMSO	Nothing added	9	"Acidified, filtered"	55	No cells	240.4712151	251.7465942	76.45189204	128.2731463	381.0251426
168-1.6-B	2025-01-21_168hr_Wire+Media_1_A-F	15020	254.8648516	0.98448	258.8827113	168	Wire included	Sterile medium	No DMSO	Nothing added	10	"Acidified, filtered"	56	No cells	240.4712151	251.7465942	76.45189204	128.2731463	381.0251426
168-2.5-B	2025-01-21_168hr_NoWire+Media_2_A-F	100	1.696836562	1	1.696836562	168	No wire	Sterile medium	No DMSO	Nothing added	5	"Acidified, filtered"	57	No cells	1.892977294	1.868386739	0.180822187	1.696836562	2.181351274
168-2.6-B	2025-01-21_168hr_NoWire+Media_2_A-F	120	2.036203875	1	2.036203875	168	No wire	Sterile medium	No DMSO	Nothing added	6	"Acidified, filtered"	58	No cells	1.892977294	1.868386739	0.180822187	1.696836562	2.181351274
168-5.5-B	2025-01-21_168hr_Wire+10%inoc_5_A-F	128280	2176.701942	0.88113	2470.352777	168	Wire included	Wild type	No DMSO	Nothing added	5	"Acidified, filtered"	59	Live cells	2188.171728	2132.981497	730.9079782	1157.653848	2966.418855
168-5.6-B	2025-01-21_168hr_Wire+10%inoc_5_A-F	149420	2535.413191	0.85575	2962.796601	168	Wire included	Wild type	No DMSO	Nothing added	6	"Acidified, filtered"	60	Live cells	2188.171728	2132.981497	730.9079782	1157.653848	2966.418855
168-6.5-B	2025-01-21_168hr_NoWire+10%inoc_6_A-F	120	2.036203875	1	2.036203875	168	No wire	Wild type	No DMSO	Nothing added	5	"Acidified, filtered"	61	Live cells	2.271006462	2.20184906	0.305242128	1.937193461	2.714938499
168-6.6-B	2025-01-21_168hr_NoWire+10%inoc_6_A-F	160	2.714938499	1	2.714938499	168	No wire	Wild type	No DMSO	Nothing added	6	"Acidified, filtered"	62	Live cells	2.271006462	2.20184906	0.305242128	1.937193461	2.714938499
0-1.1-M	2025-02-11_0hr_Wire+Media+MeOH_1_A-F	120	2.036203875	1.0041	2.027889528	0	Wire included	Sterile medium	No DMSO	MeOH	1	"Acidified, filtered"	49	No cells	2.037888848	2.030417186	0.015183005	2.027889528	2.055359829
0-1.2-M	2025-02-11_0hr_Wire+Media+MeOH_1_A-F	120	2.036203875	1.00285	2.030417186	0	Wire included	Sterile medium	No DMSO	MeOH	2	"Acidified, filtered"	50	No cells	2.037888848	2.030417186	0.015183005	2.027889528	2.055359829
0-1.3-M	2025-02-11_0hr_Wire+Media+MeOH_1_A-F	120	2.036203875	0.99068	2.055359829	0	Wire included	Sterile medium	No DMSO	MeOH	3	"Acidified, filtered"	51	No cells	2.037888848	2.030417186	0.015183005	2.027889528	2.055359829
0-2.1-M	2025-02-11_0hr_Wire+Media+PCA_2_A-F	120	2.036203875	0.99832	2.039630454	0	Wire included	Sterile medium	No DMSO	PCA	1	"Acidified, filtered"	52	No cells	2.075229539	2.041511806	0.060037495	2.039630454	2.144546357
0-2.2-M	2025-02-11_0hr_Wire+Media+PCA_2_A-F	120	2.036203875	0.98948	2.144546357	0	Wire included	Sterile medium	No DMSO	PCA	2	"Acidified, filtered"	53	No cells	2.075229539	2.041511806	0.060037495	2.039630454	2.144546357
0-2.3-M	2025-02-11_0hr_Wire+Media+PCA_2_A-F	120	2.036203875	0.9974	2.041511806	0	Wire included	Sterile medium	No DMSO	PCA	3	"Acidified, filtered"	54	No cells	2.075229539	2.041511806	0.060037495	2.039630454	2.144546357
24-1.1-M	2025-02-12_24hr_Wire+Media+MeOH_1_A-F	6640	112.6699477	1.0041	112.2098872	24	Wire included	Sterile medium	No DMSO	MeOH	1	"Acidified, filtered"	49	No cells	120.5519916	115.1001504	12.03300068	112.2098872	134.3459371
24-1.2-M	2025-02-12_24hr_Wire+Media+MeOH_1_A-F	7940	134.728823	1.00285	134.3459371	24	Wire included	Sterile medium	No DMSO	MeOH	2	"Acidified, filtered"	50	No cells	120.5519916	115.1001504	12.03300068	112.2098872	134.3459371
