Repository: carleton-envbiotech/Cobalt_corrosion

This is a repository that contains all of the raw data for cobalt analyses via ICP-MS, live plate counts, and phenazine measurements associated with a manuscript investigating microbially-induced corrosion of elemental cobalt by Pseudomonas chlororaphis subsepcies aureofaciens.
All files serve as inputs for regenerating the figures listed in the headers of the associated R notebook provided in markdown format.

File: All_cobalt_ICPMS_data_cleaned_formatted_revised_mass_balance_summaries_included_20251001.txt (part 3 of 3)
Short_name	Sample_name	Cobalt_concentration_ug_L	Cobalt_concentration_uM	Recovery	Cobalt_concentration_uM_corrected	Time	Wire_treatment	Abiotic_vs_biotic	DMSO_treatment	Metabolite_treatment	Replicate	Sample_preservation	Bottle_number	Cell_presence	Mean_cobalt_concentration_uM_corrected	Median_cobalt_concentration_uM_corrected	Stdev_cobalt_concentration_uM_corrected	Min_cobalt_concentration_uM_corrected	Max_cobalt_concentration_uM_corrected
24-1.3-M	2025-02-12_24hr_Wire+Media+MeOH_1_A-F	6720	114.027417	0.99068	115.1001504	24	Wire included	Sterile medium	No DMSO	MeOH	3	"Acidified, filtered"	51	No cells	120.5519916	115.1001504	12.03300068	112.2098872	134.3459371
24-2.1-M	2025-02-12_24hr_Wire+Media+PCA_2_A-F	6840	116.0636209	0.99832	116.2589359	24	Wire included	Sterile medium	No DMSO	PCA	1	"Acidified, filtered"	52	No cells	115.6565887	116.2589359	5.47891919	109.9013855	120.8094447
24-2.2-M	2025-02-12_24hr_Wire+Media+PCA_2_A-F	6760	114.7061516	0.98948	120.8094447	24	Wire included	Sterile medium	No DMSO	PCA	2	"Acidified, filtered"	53	No cells	115.6565887	116.2589359	5.47891919	109.9013855	120.8094447
24-2.3-M	2025-02-12_24hr_Wire+Media+PCA_2_A-F	6460	109.6156419	0.9974	109.9013855	24	Wire included	Sterile medium	No DMSO	PCA	3	"Acidified, filtered"	54	No cells	115.6565887	116.2589359	5.47891919	109.9013855	120.8094447
72-1.1-M	2025-02-14_72hr_Wire+Media+MeOH_1_A-F	8840	150.0003521	1.0041	149.3878619	72	Wire included	Sterile medium	No DMSO	MeOH	1	"Acidified, filtered"	49	No cells	163.9008786	159.3877491	17.21903347	149.3878619	182.9270247
72-1.2-M	2025-02-14_72hr_Wire+Media+MeOH_1_A-F	9420	159.8420042	1.00285	159.3877491	72	Wire included	Sterile medium	No DMSO	MeOH	2	"Acidified, filtered"	50	No cells	163.9008786	159.3877491	17.21903347	149.3878619	182.9270247
72-1.3-M	2025-02-14_72hr_Wire+Media+MeOH_1_A-F	10680	181.2221448	0.99068	182.9270247	72	Wire included	Sterile medium	No DMSO	MeOH	3	"Acidified, filtered"	51	No cells	163.9008786	159.3877491	17.21903347	149.3878619	182.9270247
72-2.1-M	2025-02-14_72hr_Wire+Media+PCA_2_A-F	8500	144.2311078	0.99832	144.4738238	72	Wire included	Sterile medium	No DMSO	PCA	1	"Acidified, filtered"	52	No cells	149.7643	144.4738238	10.5504688	142.9058263	161.9132499
72-2.2-M	2025-02-14_72hr_Wire+Media+PCA_2_A-F	9060	153.7333925	0.98948	161.9132499	72	Wire included	Sterile medium	No DMSO	PCA	2	"Acidified, filtered"	53	No cells	149.7643	144.4738238	10.5504688	142.9058263	161.9132499
72-2.3-M	2025-02-14_72hr_Wire+Media+PCA_2_A-F	8400	142.5342712	0.9974	142.9058263	72	Wire included	Sterile medium	No DMSO	PCA	3	"Acidified, filtered"	54	No cells	149.7643	144.4738238	10.5504688	142.9058263	161.9132499
168-1.1-M	2025-02-18_168hr_Wire+Media+MeOH_1_A-F	10400	176.4710025	1.0041	175.7504258	168	Wire included	Sterile medium	No DMSO	MeOH	1	"Acidified, filtered"	49	No cells	222.2734146	236.2051993	41.35619476	175.7504258	254.8646186
168-1.2-M	2025-02-18_168hr_Wire+Media+MeOH_1_A-F	13960	236.8783841	1.00285	236.2051993	168	Wire included	Sterile medium	No DMSO	MeOH	2	"Acidified, filtered"	50	No cells	222.2734146	236.2051993	41.35619476	175.7504258	254.8646186
168-1.3-M	2025-02-18_168hr_Wire+Media+MeOH_1_A-F	14880	252.4892804	0.99068	254.8646186	168	Wire included	Sterile medium	No DMSO	MeOH	3	"Acidified, filtered"	51	No cells	222.2734146	236.2051993	41.35619476	175.7504258	254.8646186
168-2.1-M	2025-02-18_168hr_Wire+Media+PCA_2_A-F	10240	173.756064	0.99832	174.0484654	168	Wire included	Sterile medium	No DMSO	PCA	1	"Acidified, filtered"	52	No cells	185.5156117	183.0555586	12.87466871	174.0484654	199.4428111
168-2.2-M	2025-02-18_168hr_Wire+Media+PCA_2_A-F	11160	189.3669603	0.98948	199.4428111	168	Wire included	Sterile medium	No DMSO	PCA	2	"Acidified, filtered"	53	No cells	185.5156117	183.0555586	12.87466871	174.0484654	199.4428111
168-2.3-M	2025-02-18_168hr_Wire+Media+PCA_2_A-F	10760	182.5796141	0.9974	183.0555586	168	Wire included	Sterile medium	No DMSO	PCA	3	"Acidified, filtered"	54	No cells	185.5156117	183.0555586	12.87466871	174.0484654	199.4428111
0-1.1-P	2025-03-18_0hr_Wire+10%inoc∆phz_1_A-F	100	1.696836562	1.30537	1.299889351	0	Wire included	∆phz	No DMSO	Nothing added	1	"Acidified, filtered"	63	Live cells	1.490517665	1.499484674	0.181666765	1.299889351	1.663211961
0-1.2-P	2025-03-18_0hr_Wire+10%inoc∆phz_1_A-F	100	1.696836562	1.23708	1.371646589	0	Wire included	∆phz	No DMSO	Nothing added	2	"Acidified, filtered"	64	Live cells	1.490517665	1.499484674	0.181666765	1.299889351	1.663211961
0-1.3-P	2025-03-18_0hr_Wire+10%inoc∆phz_1_A-F	120	2.036203875	1.25126	1.627322759	0	Wire included	∆phz	No DMSO	Nothing added	3	"Acidified, filtered"	65	Live cells	1.490517665	1.499484674	0.181666765	1.299889351	1.663211961
0-1.4-P	2025-03-18_0hr_Wire+10%inoc∆phz_1_A-F	120	2.036203875	1.22426	1.663211961	0	Wire included	∆phz	No DMSO	Nothing added	4	"Acidified, filtered"	66	Live cells	1.490517665	1.499484674	0.181666765	1.299889351	1.663211961
0-2.1-P	2025-03-18_0hr_NoWire+10%inoc∆phz_2_A-F	100	1.696836562	1	1.696836562	0	No wire	∆phz	No DMSO	Nothing added	1	"Acidified, filtered"	67	Live cells	1.696836562	1.696836562	0	1.696836562	1.696836562
0-2.2-P	2025-03-18_0hr_NoWire+10%inoc∆phz_2_A-F	100	1.696836562	1	1.696836562	0	No wire	∆phz	No DMSO	Nothing added	2	"Acidified, filtered"	68	Live cells	1.696836562	1.696836562	0	1.696836562	1.696836562
0-2.3-P	2025-03-18_0hr_NoWire+10%inoc∆phz_2_A-F	100	1.696836562	1	1.696836562	0	No wire	∆phz	No DMSO	Nothing added	3	"Acidified, filtered"	69	Live cells	1.696836562	1.696836562	0	1.696836562	1.696836562
0-2.4-P	2025-03-18_0hr_NoWire+10%inoc∆phz_2_A-F	100	1.696836562	1	1.696836562	0	No wire	∆phz	No DMSO	Nothing added	4	"Acidified, filtered"	70	Live cells	1.696836562	1.696836562	0	1.696836562	1.696836562
24-1.1-P	2025-03-19_24hr_Wire+10%inoc∆phz_1_A-F	59420	1008.260285	1.30537	772.3942522	24	Wire included	∆phz	No DMSO	Nothing added	1	"Acidified, filtered"	63	Live cells	934.4711245	956.0349904	126.1422392	772.3942522	1053.420265
24-1.2-P	2025-03-19_24hr_Wire+10%inoc∆phz_1_A-F	73820	1252.60475	1.23708	1012.549512	24	Wire included	∆phz	No DMSO	Nothing added	2	"Acidified, filtered"	64	Live cells	934.4711245	956.0349904	126.1422392	772.3942522	1053.420265
24-1.3-P	2025-03-19_24hr_Wire+10%inoc∆phz_1_A-F	77680	1318.102641	1.25126	1053.420265	24	Wire included	∆phz	No DMSO	Nothing added	3	"Acidified, filtered"	65	Live cells	934.4711245	956.0349904	126.1422392	772.3942522	1053.420265
24-1.4-P	2025-03-19_24hr_Wire+10%inoc∆phz_1_A-F	64900	1101.246929	1.22426	899.5204687	24	Wire included	∆phz	No DMSO	Nothing added	4	"Acidified, filtered"	66	Live cells	934.4711245	956.0349904	126.1422392	772.3942522	1053.420265
24-2.1-P	2025-03-19_24hr_NoWire+10%inoc∆phz_2_A-F	100	1.696836562	1	1.696836562	24	No wire	∆phz	No DMSO	Nothing added	1	"Acidified, filtered"	67	Live cells	1.866520218	1.696836562	0.339367313	1.696836562	2.375571187
24-2.2-P	2025-03-19_24hr_NoWire+10%inoc∆phz_2_A-F	140	2.375571187	1	2.375571187	24	No wire	∆phz	No DMSO	Nothing added	2	"Acidified, filtered"	68	Live cells	1.866520218	1.696836562	0.339367313	1.696836562	2.375571187
24-2.3-P	2025-03-19_24hr_NoWire+10%inoc∆phz_2_A-F	100	1.696836562	1	1.696836562	24	No wire	∆phz	No DMSO	Nothing added	3	"Acidified, filtered"	69	Live cells	1.866520218	1.696836562	0.339367313	1.696836562	2.375571187
24-2.4-P	2025-03-19_24hr_NoWire+10%inoc∆phz_2_A-F	100	1.696836562	1	1.696836562	24	No wire	∆phz	No DMSO	Nothing added	4	"Acidified, filtered"	70	Live cells	1.866520218	1.696836562	0.339367313	1.696836562	2.375571187
72-1.1-P	2025-03-21_72hr_Wire+10%inoc∆phz_1_A-F	147300	2499.440256	1.30537	1914.737014	72	Wire included	∆phz	No DMSO	Nothing added	1	"Acidified, filtered"	63	Live cells	1898.5025	1857.027577	143.339114	1784.901845	2095.053
72-1.2-P	2025-03-21_72hr_Wire+10%inoc∆phz_1_A-F	152740	2591.748165	1.23708	2095.053	72	Wire included	∆phz	No DMSO	Nothing added	2	"Acidified, filtered"	64	Live cells	1898.5025	1857.027577	143.339114	1784.901845	2095.053
72-1.3-P	2025-03-21_72hr_Wire+10%inoc∆phz_1_A-F	131620	2233.376283	1.25126	1784.901845	72	Wire included	∆phz	No DMSO	Nothing added	3	"Acidified, filtered"	65	Live cells	1898.5025	1857.027577	143.339114	1784.901845	2095.053
72-1.4-P	2025-03-21_72hr_Wire+10%inoc∆phz_1_A-F	129820	2202.833225	1.22426	1799.318139	72	Wire included	∆phz	No DMSO	Nothing added	4	"Acidified, filtered"	66	Live cells	1898.5025	1857.027577	143.339114	1784.901845	2095.053
72-2.1-P	2025-03-21_72hr_NoWire+10%inoc∆phz_2_A-F	120	2.036203875	1	2.036203875	72	No wire	∆phz	No DMSO	Nothing added	1	"Acidified, filtered"	67	Live cells	2.121045703	2.036203875	0.169683656	2.036203875	2.375571187
72-2.2-P	2025-03-21_72hr_NoWire+10%inoc∆phz_2_A-F	140	2.375571187	1	2.375571187	72	No wire	∆phz	No DMSO	Nothing added	2	"Acidified, filtered"	68	Live cells	2.121045703	2.036203875	0.169683656	2.036203875	2.375571187
72-2.3-P	2025-03-21_72hr_NoWire+10%inoc∆phz_2_A-F	120	2.036203875	1	2.036203875	72	No wire	∆phz	No DMSO	Nothing added	3	"Acidified, filtered"	69	Live cells	2.121045703	2.036203875	0.169683656	2.036203875	2.375571187
72-2.4-P	2025-03-21_72hr_NoWire+10%inoc∆phz_2_A-F	120	2.036203875	1	2.036203875	72	No wire	∆phz	No DMSO	Nothing added	4	"Acidified, filtered"	70	Live cells	2.121045703	2.036203875	0.169683656	2.036203875	2.375571187
168-1.1-P	2025-03-25_168hr_Wire+10%inoc∆phz_1_A-F	177660	3014.599836	1.30537	2309.383421	168	Wire included	∆phz	No DMSO	Nothing added	1	"Acidified, filtered"	63	Live cells	2139.839554	2116.166825	308.5517591	1840.475393	2486.549174
168-1.2-P	2025-03-25_168hr_Wire+10%inoc∆phz_1_A-F	134180	2276.815299	1.23708	1840.475393	168	Wire included	∆phz	No DMSO	Nothing added	2	"Acidified, filtered"	64	Live cells	2139.839554	2116.166825	308.5517591	1840.475393	2486.549174
168-1.3-P	2025-03-25_168hr_Wire+10%inoc∆phz_1_A-F	183360	3111.31952	1.25126	2486.549174	168	Wire included	∆phz	No DMSO	Nothing added	3	"Acidified, filtered"	65	Live cells	2139.839554	2116.166825	308.5517591	1840.475393	2486.549174
168-1.4-P	2025-03-25_168hr_Wire+10%inoc∆phz_1_A-F	138740	2354.191046	1.22426	1922.950228	168	Wire included	∆phz	No DMSO	Nothing added	4	"Acidified, filtered"	66	Live cells	2139.839554	2116.166825	308.5517591	1840.475393	2486.549174
168-2.1-P	2025-03-25_168hr_NoWire+10%inoc∆phz_2_A-F	120	2.036203875	1	2.036203875	168	No wire	∆phz	No DMSO	Nothing added	1	"Acidified, filtered"	67	Live cells	2.036203875	2.036203875	0	2.036203875	2.036203875
168-2.2-P	2025-03-25_168hr_NoWire+10%inoc∆phz_2_A-F	120	2.036203875	1	2.036203875	168	No wire	∆phz	No DMSO	Nothing added	2	"Acidified, filtered"	68	Live cells	2.036203875	2.036203875	0	2.036203875	2.036203875
168-2.3-P	2025-03-25_168hr_NoWire+10%inoc∆phz_2_A-F	120	2.036203875	1	2.036203875	168	No wire	∆phz	No DMSO	Nothing added	3	"Acidified, filtered"	69	Live cells	2.036203875	2.036203875	0	2.036203875	2.036203875
168-2.4-P	2025-03-25_168hr_NoWire+10%inoc∆phz_2_A-F	120	2.036203875	1	2.036203875	168	No wire	∆phz	No DMSO	Nothing added	4	"Acidified, filtered"	70	Live cells	2.036203875	2.036203875	0	2.036203875	2.036203875
0hr 1.1 H	2025-07-07_0hr_Wire+10%inoc∆hcn_1_A-F	100	1.696836562	0.96747	1.753890624	0	Wire included	∆hcn	No DMSO	Nothing added	1	"Acidified, filtered"	71	Live cells	1.850983786	1.769337962	0.173783679	1.753890624	2.111368597
0hr 1.2 H	2025-07-07_0hr_Wire+10%inoc∆hcn_1_A-F	100	1.696836562	0.95652	1.773968722	0	Wire included	∆hcn	No DMSO	Nothing added	2	"Acidified, filtered"	72	Live cells	1.850983786	1.769337962	0.173783679	1.753890624	2.111368597
0hr 1.3 H	2025-07-07_0hr_Wire+10%inoc∆hcn_1_A-F	100	1.696836562	0.96154	1.764707201	0	Wire included	∆hcn	No DMSO	Nothing added	3	"Acidified, filtered"	73	Live cells	1.850983786	1.769337962	0.173783679	1.753890624	2.111368597
0hr 1.4 H	2025-07-07_0hr_Wire+10%inoc∆hcn_1_A-F	120	2.036203875	0.9644	2.111368597	0	Wire included	∆hcn	No DMSO	Nothing added	4	"Acidified, filtered"	74	Live cells	1.850983786	1.769337962	0.173783679	1.753890624	2.111368597
0hr 2.1 H	2025-07-07_0hr_NoWire+10%inoc∆hcn_2_A-F	100	1.696836562	1	1.696836562	0	No wire	∆hcn	No DMSO	Nothing added	1	"Acidified, filtered"	75	Live cells	1.696836562	1.696836562	0	1.696836562	1.696836562
0hr 2.2 H	2025-07-07_0hr_NoWire+10%inoc∆hcn_2_A-F	100	1.696836562	1	1.696836562	0	No wire	∆hcn	No DMSO	Nothing added	2	"Acidified, filtered"	76	Live cells	1.696836562	1.696836562	0	1.696836562	1.696836562
0hr 2.3 H	2025-07-07_0hr_NoWire+10%inoc∆hcn_2_A-F	100	1.696836562	1	1.696836562	0	No wire	∆hcn	No DMSO	Nothing added	3	"Acidified, filtered"	77	Live cells	1.696836562	1.696836562	0	1.696836562	1.696836562
0hr 2.4 H	2025-07-07_0hr_NoWire+10%inoc∆hcn_2_A-F	100	1.696836562	1	1.696836562	0	No wire	∆hcn	No DMSO	Nothing added	4	"Acidified, filtered"	78	Live cells	1.696836562	1.696836562	0	1.696836562	1.696836562
24hr 1.1 H	2025-07-08_24hr_Wire+10%inoc∆hcn_1_A-F	40880	693.6667866	0.96747	716.9904871	24	Wire included	∆hcn	No DMSO	Nothing added	1	"Acidified, filtered"	71	Live cells	728.5638674	729.9661094	35.12435636	686.1947939	768.1284567
24hr 1.2 H	2025-07-08_24hr_Wire+10%inoc∆hcn_1_A-F	43300	734.7302314	0.95652	768.1284567	24	Wire included	∆hcn	No DMSO	Nothing added	2	"Acidified, filtered"	72	Live cells	728.5638674	729.9661094	35.12435636	686.1947939	768.1284567
24hr 1.3 H	2025-07-08_24hr_Wire+10%inoc∆hcn_1_A-F	42100	714.3681927	0.96154	742.9417317	24	Wire included	∆hcn	No DMSO	Nothing added	3	"Acidified, filtered"	73	Live cells	728.5638674	729.9661094	35.12435636	686.1947939	768.1284567
24hr 1.4 H	2025-07-08_24hr_Wire+10%inoc∆hcn_1_A-F	39000	661.7662592	0.9644	686.1947939	24	Wire included	∆hcn	No DMSO	Nothing added	4	"Acidified, filtered"	74	Live cells	728.5638674	729.9661094	35.12435636	686.1947939	768.1284567
24hr 2.1 H	2025-07-08_24hr_NoWire+10%inoc∆hcn_2_A-F	100	1.696836562	1	1.696836562	24	No wire	∆hcn	No DMSO	Nothing added	1	"Acidified, filtered"	75	Live cells	1.696836562	1.696836562	0	1.696836562	1.696836562
24hr 2.2 H	2025-07-08_24hr_NoWire+10%inoc∆hcn_2_A-F	100	1.696836562	1	1.696836562	24	No wire	∆hcn	No DMSO	Nothing added	2	"Acidified, filtered"	76	Live cells	1.696836562	1.696836562	0	1.696836562	1.696836562
24hr 2.3 H	2025-07-08_24hr_NoWire+10%inoc∆hcn_2_A-F	100	1.696836562	1	1.696836562	24	No wire	∆hcn	No DMSO	Nothing added	3	"Acidified, filtered"	77	Live cells	1.696836562	1.696836562	0	1.696836562	1.696836562
24hr 2.4 H	2025-07-08_24hr_NoWire+10%inoc∆hcn_2_A-F	100	1.696836562	1	1.696836562	24	No wire	∆hcn	No DMSO	Nothing added	4	"Acidified, filtered"	78	Live cells	1.696836562	1.696836562	0	1.696836562	1.696836562
72hr 1.1 H	2025-07-10_72hr_Wire+10%inoc∆hcn_1_A-F	89120	1512.220744	0.96747	1563.067324	72	Wire included	∆hcn	No DMSO	Nothing added	1	"Acidified, filtered"	71	Live cells	1424.867076	1497.075285	191.5652422	1142.250411	1563.067324
72hr 1.2 H	2025-07-10_72hr_Wire+10%inoc∆hcn_1_A-F	85440	1449.777159	0.95652	1515.678877	72	Wire included	∆hcn	No DMSO	Nothing added	2	"Acidified, filtered"	72	Live cells	1424.867076	1497.075285	191.5652422	1142.250411	1563.067324
72hr 1.3 H	2025-07-10_72hr_Wire+10%inoc∆hcn_1_A-F	83780	1421.609672	0.96154	1478.471693	72	Wire included	∆hcn	No DMSO	Nothing added	3	"Acidified, filtered"	73	Live cells	1424.867076	1497.075285	191.5652422	1142.250411	1563.067324
72hr 1.4 H	2025-07-10_72hr_Wire+10%inoc∆hcn_1_A-F	64920	1101.586296	0.9644	1142.250411	72	Wire included	∆hcn	No DMSO	Nothing added	4	"Acidified, filtered"	74	Live cells	1424.867076	1497.075285	191.5652422	1142.250411	1563.067324
72hr 2.1 H	2025-07-10_72hr_NoWire+10%inoc∆hcn_2_A-F	100	1.696836562	1	1.696836562	72	No wire	∆hcn	No DMSO	Nothing added	1	"Acidified, filtered"	75	Live cells	1.696836562	1.696836562	0	1.696836562	1.696836562
72hr 2.2 H	2025-07-10_72hr_NoWire+10%inoc∆hcn_2_A-F	100	1.696836562	1	1.696836562	72	No wire	∆hcn	No DMSO	Nothing added	2	"Acidified, filtered"	76	Live cells	1.696836562	1.696836562	0	1.696836562	1.696836562
72hr 2.3 H	2025-07-10_72hr_NoWire+10%inoc∆hcn_2_A-F	100	1.696836562	1	1.696836562	72	No wire	∆hcn	No DMSO	Nothing added	3	"Acidified, filtered"	77	Live cells	1.696836562	1.696836562	0	1.696836562	1.696836562
72hr 2.4 H	2025-07-10_72hr_NoWire+10%inoc∆hcn_2_A-F	100	1.696836562	1	1.696836562	72	No wire	∆hcn	No DMSO	Nothing added	4	"Acidified, filtered"	78	Live cells	1.696836562	1.696836562	0	1.696836562	1.696836562
168hr 1.1 H	2025-07-14_168hr_Wire+10%inoc∆hcn_1_A-F	83940	1424.32461	0.96747	1472.21579	168	Wire included	∆hcn	No DMSO	Nothing added	1	"Acidified, filtered"	71	Live cells	1362.925678	1401.578981	249.1754642	1032.459244	1616.085506
168hr 1.2 H	2025-07-14_168hr_Wire+10%inoc∆hcn_1_A-F	91100	1545.818108	0.95652	1616.085506	168	Wire included	∆hcn	No DMSO	Nothing added	2	"Acidified, filtered"	72	Live cells	1362.925678	1401.578981	249.1754642	1032.459244	1616.085506
168hr 1.3 H	2025-07-14_168hr_Wire+10%inoc∆hcn_1_A-F	75420	1279.754135	0.96154	1330.942171	168	Wire included	∆hcn	No DMSO	Nothing added	3	"Acidified, filtered"	73	Live cells	1362.925678	1401.578981	249.1754642	1032.459244	1616.085506
168hr 1.4 H	2025-07-14_168hr_Wire+10%inoc∆hcn_1_A-F	58680	995.7036947	0.9644	1032.459244	168	Wire included	∆hcn	No DMSO	Nothing added	4	"Acidified, filtered"	74	Live cells	1362.925678	1401.578981	249.1754642	1032.459244	1616.085506
168hr 2.1 H	2025-07-14_168hr_NoWire+10%inoc∆hcn_2_A-F	100	1.696836562	1	1.696836562	168	No wire	∆hcn	No DMSO	Nothing added	1	"Acidified, filtered"	75	Live cells	1.696836562	1.696836562	0	1.696836562	1.696836562
168hr 2.2 H	2025-07-14_168hr_NoWire+10%inoc∆hcn_2_A-F	100	1.696836562	1	1.696836562	168	No wire	∆hcn	No DMSO	Nothing added	2	"Acidified, filtered"	76	Live cells	1.696836562	1.696836562	0	1.696836562	1.696836562
168hr 2.3 H	2025-07-14_168hr_NoWire+10%inoc∆hcn_2_A-F	100	1.696836562	1	1.696836562	168	No wire	∆hcn	No DMSO	Nothing added	3	"Acidified, filtered"	77	Live cells	1.696836562	1.696836562	0	1.696836562	1.696836562
168hr 2.4 H	2025-07-14_168hr_NoWire+10%inoc∆hcn_2_A-F	100	1.696836562	1	1.696836562	168	No wire	∆hcn	No DMSO	Nothing added	4	"Acidified, filtered"	78	Live cells	1.696836562	1.696836562	0	1.696836562	1.696836562
0hr 1.1 PS	2025-07-22_0hr_Wire+SpentMedia∆phz_1_A-F	220	3.733040437	0.99558	3.74961373	0	Wire included	Spent medium from ∆phz	No DMSO	Nothing added	1	"Acidified, filtered"	79	No cells	3.87749501	3.754440749	0.217329956	3.74961373	4.128430552
0hr 1.2 PS	2025-07-22_0hr_Wire+SpentMedia∆phz_1_A-F	240	4.072407749	0.98643	4.128430552	0	Wire included	Spent medium from ∆phz	No DMSO	Nothing added	2	"Acidified, filtered"	80	No cells	3.87749501	3.754440749	0.217329956	3.74961373	4.128430552
0hr 1.3 PS	2025-07-22_0hr_Wire+SpentMedia∆phz_1_A-F	220	3.733040437	0.9943	3.754440749	0	Wire included	Spent medium from ∆phz	No DMSO	Nothing added	3	"Acidified, filtered"	81	No cells	3.87749501	3.754440749	0.217329956	3.74961373	4.128430552
0hr 2.1 PS	2025-07-22_0hr_NoWire+SpentMedia∆phz_2_A-F	180	3.054305812	1	3.054305812	0	No wire	Spent medium from ∆phz	No DMSO	Nothing added	1	"Acidified, filtered"	83	No cells	3.167428249	3.054305812	0.195933809	3.054305812	3.393673124
0hr 2.2 PS	2025-07-22_0hr_NoWire+SpentMedia∆phz_2_A-F	200	3.393673124	1	3.393673124	0	No wire	Spent medium from ∆phz	No DMSO	Nothing added	2	"Acidified, filtered"	84	No cells	3.167428249	3.054305812	0.195933809	3.054305812	3.393673124
0hr 2.3 PS	2025-07-22_0hr_NoWire+SpentMedia∆phz_2_A-F	180	3.054305812	1	3.054305812	0	No wire	Spent medium from ∆phz	No DMSO	Nothing added	3	"Acidified, filtered"	85	No cells	3.167428249	3.054305812	0.195933809	3.054305812	3.393673124
24hr 1.1 PS	2025-07-23_24hr_Wire+SpentMedia∆phz_1_A-F	54140	918.6673147	0.99558	922.7458514	24	Wire included	Spent medium from ∆phz	No DMSO	Nothing added	1	"Acidified, filtered"	79	No cells	1030.229337	1025.22692	110.0699823	922.7458514	1142.715239
24hr 1.2 PS	2025-07-23_24hr_Wire+SpentMedia∆phz_1_A-F	59600	1011.314591	0.98643	1025.22692	24	Wire included	Spent medium from ∆phz	No DMSO	Nothing added	2	"Acidified, filtered"	80	No cells	1030.229337	1025.22692	110.0699823	922.7458514	1142.715239
24hr 1.3 PS	2025-07-23_24hr_Wire+SpentMedia∆phz_1_A-F	66960	1136.201762	0.9943	1142.715239	24	Wire included	Spent medium from ∆phz	No DMSO	Nothing added	3	"Acidified, filtered"	81	No cells	1030.229337	1025.22692	110.0699823	922.7458514	1142.715239
24hr 2.1 PS	2025-07-23_24hr_NoWire+SpentMedia∆phz_2_A-F	180	3.054305812	1	3.054305812	24	No wire	Spent medium from ∆phz	No DMSO	Nothing added	1	"Acidified, filtered"	83	No cells	3.167428249	3.054305812	0.195933809	3.054305812	3.393673124
24hr 2.2 PS	2025-07-23_24hr_NoWire+SpentMedia∆phz_2_A-F	200	3.393673124	1	3.393673124	24	No wire	Spent medium from ∆phz	No DMSO	Nothing added	2	"Acidified, filtered"	84	No cells	3.167428249	3.054305812	0.195933809	3.054305812	3.393673124
24hr 2.3 PS	2025-07-23_24hr_NoWire+SpentMedia∆phz_2_A-F	180	3.054305812	1	3.054305812	24	No wire	Spent medium from ∆phz	No DMSO	Nothing added	3	"Acidified, filtered"	85	No cells	3.167428249	3.054305812	0.195933809	3.054305812	3.393673124
72hr 1.1 PS	2025-07-25_72hr_Wire+SpentMedia∆phz_1_A-F	56880	965.1606365	0.99558	969.445586	72	Wire included	Spent medium from ∆phz	No DMSO	Nothing added	1	"Acidified, filtered"	79	No cells	1075.725221	1114.332213	93.1811338	969.445586	1143.397865
72hr 1.2 PS	2025-07-25_72hr_Wire+SpentMedia∆phz_1_A-F	64780	1099.210725	0.98643	1114.332213	72	Wire included	Spent medium from ∆phz	No DMSO	Nothing added	2	"Acidified, filtered"	80	No cells	1075.725221	1114.332213	93.1811338	969.445586	1143.397865
72hr 1.3 PS	2025-07-25_72hr_Wire+SpentMedia∆phz_1_A-F	67000	1136.880497	0.9943	1143.397865	72	Wire included	Spent medium from ∆phz	No DMSO	Nothing added	3	"Acidified, filtered"	81	No cells	1075.725221	1114.332213	93.1811338	969.445586	1143.397865
72hr 2.1 PS	2025-07-25_72hr_NoWire+SpentMedia∆phz_2_A-F	200	3.393673124	1	3.393673124	72	No wire	Spent medium from ∆phz	No DMSO	Nothing added	1	"Acidified, filtered"	83	No cells	3.393673124	3.393673124	0	3.393673124	3.393673124
72hr 2.2 PS	2025-07-25_72hr_NoWire+SpentMedia∆phz_2_A-F	200	3.393673124	1	3.393673124	72	No wire	Spent medium from ∆phz	No DMSO	Nothing added	2	"Acidified, filtered"	84	No cells	3.393673124	3.393673124	0	3.393673124	3.393673124
72hr 2.3 PS	2025-07-25_72hr_NoWire+SpentMedia∆phz_2_A-F	200	3.393673124	1	3.393673124	72	No wire	Spent medium from ∆phz	No DMSO	Nothing added	3	"Acidified, filtered"	85	No cells	3.393673124	3.393673124	0	3.393673124	3.393673124
168hr 1.1 PS	2025-07-29_168hr_Wire+SpentMedia∆phz_1_A-F	56080	951.5859441	0.99558	955.8106271	168	Wire included	Spent medium from ∆phz	No DMSO	Nothing added	1	"Acidified, filtered"	79	No cells	1073.19725	1102.634993	105.7856452	955.8106271	1161.14613
168hr 1.2 PS	2025-07-29_168hr_Wire+SpentMedia∆phz_1_A-F	64100	1087.672236	0.98643	1102.634993	168	Wire included	Spent medium from ∆phz	No DMSO	Nothing added	2	"Acidified, filtered"	80	No cells	1073.19725	1102.634993	105.7856452	955.8106271	1161.14613
168hr 1.3 PS	2025-07-29_168hr_Wire+SpentMedia∆phz_1_A-F	68040	1154.527597	0.9943	1161.14613	168	Wire included	Spent medium from ∆phz	No DMSO	Nothing added	3	"Acidified, filtered"	81	No cells	1073.19725	1102.634993	105.7856452	955.8106271	1161.14613
168hr 2.1 PS	2025-07-29_168hr_NoWire+SpentMedia∆phz_2_A-F	200	3.393673124	1	3.393673124	168	No wire	Spent medium from ∆phz	No DMSO	Nothing added	1	"Acidified, filtered"	83	No cells	3.280550687	3.393673124	0.195933809	3.054305812	3.393673124
168hr 2.2 PS	2025-07-29_168hr_NoWire+SpentMedia∆phz_2_A-F	200	3.393673124	1	3.393673124	168	No wire	Spent medium from ∆phz	No DMSO	Nothing added	2	"Acidified, filtered"	84	No cells	3.280550687	3.393673124	0.195933809	3.054305812	3.393673124
168hr 2.3 PS	2025-07-29_168hr_NoWire+SpentMedia∆phz_2_A-F	180	3.054305812	1	3.054305812	168	No wire	Spent medium from ∆phz	No DMSO	Nothing added	3	"Acidified, filtered"	85	No cells	3.280550687	3.393673124	0.195933809	3.054305812	3.393673124
0-1.1-A	2025-08-12_0hr_Wire+Media_Anaerobic_1_A-F	100	1.696836562	0.99443	1.706340881	0	Wire included	"Sterile medium, anoxic"	No DMSO	Nothing added	1	"Acidified, filtered"	87	No cells	1.945803443	2.064801374	0.207381959	1.706340881	2.066268075
0-1.2-A	2025-08-12_0hr_Wire+Media_Anaerobic_1_A-F	120	2.036203875	0.98545	2.066268075	0	Wire included	"Sterile medium, anoxic"	No DMSO	Nothing added	2	"Acidified, filtered"	88	No cells	1.945803443	2.064801374	0.207381959	1.706340881	2.066268075
0-1.3-A	2025-08-12_0hr_Wire+Media_Anaerobic_1_A-F	120	2.036203875	0.98615	2.064801374	0	Wire included	"Sterile medium, anoxic"	No DMSO	Nothing added	3	"Acidified, filtered"	89	No cells	1.945803443	2.064801374	0.207381959	1.706340881	2.066268075
24-1.1-A	2025-08-13_24hr_Wire+Media_Anaerobic_1_A-F	780	13.23532518	0.99443	13.30945887	24	Wire included	"Sterile medium, anoxic"	No DMSO	Nothing added	1	"Acidified, filtered"	87	No cells	16.71498345	18.2390788	2.954677668	13.30945887	18.59641268
24-1.2-A	2025-08-13_24hr_Wire+Media_Anaerobic_1_A-F	1080	18.32583487	0.98545	18.59641268	24	Wire included	"Sterile medium, anoxic"	No DMSO	Nothing added	2	"Acidified, filtered"	88	No cells	16.71498345	18.2390788	2.954677668	13.30945887	18.59641268
24-1.3-A	2025-08-13_24hr_Wire+Media_Anaerobic_1_A-F	1060	17.98646756	0.98615	18.2390788	24	Wire included	"Sterile medium, anoxic"	No DMSO	Nothing added	3	"Acidified, filtered"	89	No cells	16.71498345	18.2390788	2.954677668	13.30945887	18.59641268
72-1.1-A	2025-08-15_72hr_Wire+Media_Anaerobic_1_A-F	1460	24.77381381	0.99443	24.91257686	72	Wire included	"Sterile medium, anoxic"	No DMSO	Nothing added	1	"Acidified, filtered"	87	No cells	34.69746192	38.19882541	8.587379264	24.91257686	40.98098349
72-1.2-A	2025-08-15_72hr_Wire+Media_Anaerobic_1_A-F	2380	40.38471018	0.98545	40.98098349	72	Wire included	"Sterile medium, anoxic"	No DMSO	Nothing added	2	"Acidified, filtered"	88	No cells	34.69746192	38.19882541	8.587379264	24.91257686	40.98098349
72-1.3-A	2025-08-15_72hr_Wire+Media_Anaerobic_1_A-F	2220	37.66977168	0.98615	38.19882541	72	Wire included	"Sterile medium, anoxic"	No DMSO	Nothing added	3	"Acidified, filtered"	89	No cells	34.69746192	38.19882541	8.587379264	24.91257686	40.98098349
168-1.1-A	2025-08-19_168hr_Wire+Media_Anaerobic_1_A-F	3520	59.72864699	0.99443	60.06319901	168	Wire included	"Sterile medium, anoxic"	No DMSO	Nothing added	1	"Acidified, filtered"	87	No cells	83.59241283	90.22703928	21.01272535	60.06319901	100.4870002
168-1.2-A	2025-08-19_168hr_Wire+Media_Anaerobic_1_A-F	5240	88.91423586	0.98545	90.22703928	168	Wire included	"Sterile medium, anoxic"	No DMSO	Nothing added	2	"Acidified, filtered"	88	No cells	83.59241283	90.22703928	21.01272535	60.06319901	100.4870002
168-1.3-A	2025-08-19_168hr_Wire+Media_Anaerobic_1_A-F	5840	99.09525523	0.98615	100.4870002	168	Wire included	"Sterile medium, anoxic"	No DMSO	Nothing added	3	"Acidified, filtered"	89	No cells	83.59241283	90.22703928	21.01272535	60.06319901	100.4870002
0-1.1-PSA	2025-08-26_0hr_Wire+SpentMedia∆phz_Anaerobic_1_A-F	180	3.054305812	1.01821	2.99968161	0	Wire included	"Spent medium from ∆phz, anoxic"	No DMSO	Nothing added	1	"Acidified, filtered"	90	No cells	3.164136855	3.096542654	0.206714114	2.99968161	3.396186302
0-1.2-PSA	2025-08-26_0hr_Wire+SpentMedia∆phz_Anaerobic_1_A-F	200	3.393673124	0.99926	3.396186302	0	Wire included	"Spent medium from ∆phz, anoxic"	No DMSO	Nothing added	2	"Acidified, filtered"	91	No cells	3.164136855	3.096542654	0.206714114	2.99968161	3.396186302
0-1.3-PSA	2025-08-26_0hr_Wire+SpentMedia∆phz_Anaerobic_1_A-F	180	3.054305812	0.98636	3.096542654	0	Wire included	"Spent medium from ∆phz, anoxic"	No DMSO	Nothing added	3	"Acidified, filtered"	92	No cells	3.164136855	3.096542654	0.206714114	2.99968161	3.396186302
24-1.1-PSA	2025-08-27_24hr_Wire+SpentMedia∆phz_Anaerobic_1_A-F	2420	41.0634448	1.01821	40.32905275	24	Wire included	"Spent medium from ∆phz, anoxic"	No DMSO	Nothing added	1	"Acidified, filtered"	90	No cells	31.95337147	40.32905275	16.07655381	13.4183515	42.11271015
24-1.2-PSA	2025-08-27_24hr_Wire+SpentMedia∆phz_Anaerobic_1_A-F	2480	42.08154674	0.99926	42.11271015	24	Wire included	"Spent medium from ∆phz, anoxic"	No DMSO	Nothing added	2	"Acidified, filtered"	91	No cells	31.95337147	40.32905275	16.07655381	13.4183515	42.11271015
24-1.3-PSA	2025-08-27_24hr_Wire+SpentMedia∆phz_Anaerobic_1_A-F	780	13.23532518	0.98636	13.4183515	24	Wire included	"Spent medium from ∆phz, anoxic"	No DMSO	Nothing added	3	"Acidified, filtered"	92	No cells	31.95337147	40.32905275	16.07655381	13.4183515	42.11271015
72-1.1-PSA	2025-08-29_72hr_Wire+SpentMedia∆phz_Anaerobic_1_A-F	3720	63.12232011	1.01821	61.99341993	72	Wire included	"Spent medium from ∆phz, anoxic"	No DMSO	Nothing added	1	"Acidified, filtered"	90	No cells	51.10737645	61.99341993	23.54955718	24.08422064	67.24448878
72-1.2-PSA	2025-08-29_72hr_Wire+SpentMedia∆phz_Anaerobic_1_A-F	3960	67.19472786	0.99926	67.24448878	72	Wire included	"Spent medium from ∆phz, anoxic"	No DMSO	Nothing added	2	"Acidified, filtered"	91	No cells	51.10737645	61.99341993	23.54955718	24.08422064	67.24448878
72-1.3-PSA	2025-08-29_72hr_Wire+SpentMedia∆phz_Anaerobic_1_A-F	1400	23.75571187	0.98636	24.08422064	72	Wire included	"Spent medium from ∆phz, anoxic"	No DMSO	Nothing added	3	"Acidified, filtered"	92	No cells	51.10737645	61.99341993	23.54955718	24.08422064	67.24448878
168-1.1-PSA	2025-09-02_168hr_Wire+SpentMedia∆phz_Anaerobic_1_A-F	5920	100.4527245	1.01821	98.65619517	168	Wire included	"Spent medium from ∆phz, anoxic"	No DMSO	Nothing added	1	"Acidified, filtered"	90	No cells	82.44910312	98.65619517	30.00625196	47.82438098	100.8667332
168-1.2-PSA	2025-09-02_168hr_Wire+SpentMedia∆phz_Anaerobic_1_A-F	5940	100.7920918	0.99926	100.8667332	168	Wire included	"Spent medium from ∆phz, anoxic"	No DMSO	Nothing added	2	"Acidified, filtered"	91	No cells	82.44910312	98.65619517	30.00625196	47.82438098	100.8667332
168-1.3-PSA	2025-09-02_168hr_Wire+SpentMedia∆phz_Anaerobic_1_A-F	2780	47.17205643	0.98636	47.82438098	168	Wire included	"Spent medium from ∆phz, anoxic"	No DMSO	Nothing added	3	"Acidified, filtered"	92	No cells	82.44910312	98.65619517	30.00625196	47.82438098	100.8667332
0-1.1-DD	2025-09-02_0hr_Wire+10%inocDD_1_A-F	120	2.036203875	0.95251	2.137724407	0	Wire included	∆phz∆hcn	No DMSO	Nothing added	1	"Acidified, filtered"	93	Live cells	2.126458444	2.139612956	0.045948552	2.060226111	2.166381754
0-1.2-DD	2025-09-02_0hr_Wire+10%inocDD_1_A-F	120	2.036203875	0.98834	2.060226111	0	Wire included	∆phz∆hcn	No DMSO	Nothing added	2	"Acidified, filtered"	94	Live cells	2.126458444	2.139612956	0.045948552	2.060226111	2.166381754
0-1.3-DD	2025-09-02_0hr_Wire+10%inocDD_1_A-F	120	2.036203875	0.95083	2.141501504	0	Wire included	∆phz∆hcn	No DMSO	Nothing added	3	"Acidified, filtered"	95	Live cells	2.126458444	2.139612956	0.045948552	2.060226111	2.166381754
0-1.4-DD	2025-09-02_0hr_Wire+10%inocDD_1_A-F	120	2.036203875	0.93991	2.166381754	0	Wire included	∆phz∆hcn	No DMSO	Nothing added	4	"Acidified, filtered"	96	Live cells	2.126458444	2.139612956	0.045948552	2.060226111	2.166381754
24-1.1-DD	2025-09-03_24hr_Wire+10%inocDD_1_A-F	72880	1236.654486	0.95251	1298.31129	24	Wire included	∆phz∆hcn	No DMSO	Nothing added	1	"Acidified, filtered"	93	Live cells	1371.99735	1381.212146	218.1789872	1109.08839	1616.476718
24-1.2-DD	2025-09-03_24hr_Wire+10%inocDD_1_A-F	64600	1096.156419	0.98834	1109.08839	24	Wire included	∆phz∆hcn	No DMSO	Nothing added	2	"Acidified, filtered"	94	Live cells	1371.99735	1381.212146	218.1789872	1109.08839	1616.476718
24-1.3-DD	2025-09-03_24hr_Wire+10%inocDD_1_A-F	90580	1536.994558	0.95083	1616.476718	24	Wire included	∆phz∆hcn	No DMSO	Nothing added	3	"Acidified, filtered"	95	Live cells	1371.99735	1381.212146	218.1789872	1109.08839	1616.476718
24-1.4-DD	2025-09-03_24hr_Wire+10%inocDD_1_A-F	81100	1376.134452	0.93991	1464.113002	24	Wire included	∆phz∆hcn	No DMSO	Nothing added	4	"Acidified, filtered"	96	Live cells	1371.99735	1381.212146	218.1789872	1109.08839	1616.476718
72-1.1-DD	2025-09-05_72hr_Wire+10%inocDD_1_A-F	169640	2878.513544	0.95251	3022.029736	72	Wire included	∆phz∆hcn	No DMSO	Nothing added	1	"Acidified, filtered"	93	Live cells	3096.869902	3099.473608	98.98822486	3001.062702	3187.469688
72-1.2-DD	2025-09-05_72hr_Wire+10%inocDD_1_A-F	174800	2966.070311	0.98834	3001.062702	72	Wire included	∆phz∆hcn	No DMSO	Nothing added	2	"Acidified, filtered"	94	Live cells	3096.869902	3099.473608	98.98822486	3001.062702	3187.469688
72-1.3-DD	2025-09-05_72hr_Wire+10%inocDD_1_A-F	178020	3020.708448	0.95083	3176.91748	72	Wire included	∆phz∆hcn	No DMSO	Nothing added	3	"Acidified, filtered"	95	Live cells	3096.869902	3099.473608	98.98822486	3001.062702	3187.469688
72-1.4-DD	2025-09-05_72hr_Wire+10%inocDD_1_A-F	176560	2995.934634	0.93991	3187.469688	72	Wire included	∆phz∆hcn	No DMSO	Nothing added	4	"Acidified, filtered"	96	Live cells	3096.869902	3099.473608	98.98822486	3001.062702	3187.469688
168-1.1-DD	2025-09-09_168hr_Wire+10%inocDD_1_A-F	226440	3842.316711	0.95251	4033.885955	168	Wire included	∆phz∆hcn	No DMSO	Nothing added	1	"Acidified, filtered"	93	Live cells	5144.304298	5159.522393	956.8958486	4033.885955	6224.286452
168-1.2-DD	2025-09-09_168hr_Wire+10%inocDD_1_A-F	362540	6151.711272	0.98834	6224.286452	168	Wire included	∆phz∆hcn	No DMSO	Nothing added	2	"Acidified, filtered"	94	Live cells	5144.304298	5159.522393	956.8958486	4033.885955	6224.286452
168-1.3-DD	2025-09-09_168hr_Wire+10%inocDD_1_A-F	312460	5301.935522	0.95083	5576.112998	168	Wire included	∆phz∆hcn	No DMSO	Nothing added	3	"Acidified, filtered"	95	Live cells	5144.304298	5159.522393	956.8958486	4033.885955	6224.286452
168-1.4-DD	2025-09-09_168hr_Wire+10%inocDD_1_A-F	262720	4457.929016	0.93991	4742.931787	168	Wire included	∆phz∆hcn	No DMSO	Nothing added	4	"Acidified, filtered"	96	Live cells	5144.304298	5159.522393	956.8958486	4033.885955	6224.286452
